Repository: glensk/dotfiles

This is a collection of my private dotfiles. Feel free to use and adapt them in any
way.

File: thermodynamics/utilities/db_CALPHAD_PURE5_SGTE.TDB (part 1 of 3)
$ 
$$$$$$$$$                                        PURE5_1funct_SEQ.TDB    
$$$$$$$$$$$$$$$$$$$$$$$$$$$$$$$$$$$$$$$$$$$$$$$$$$$$$$$$$$$$$$$$$$$$$$$$$
$$ 
$
$************************************************************************
$ Standard FUNCTIONS for each elements (in various phases):
$************************************************************************

$========================================================================
$ Ac  (Stable Structure = AC_S)
$ -------------------------------------
$
$ Introduced since version 4.1 of the PURE database:
$     Soure of data: SGTE Substance Database (SSUB4)
$ 
 FUNCT GHSERAC 298.15 -7572.61519+100.596131*T-23.799*T*LN(T)
    -.00536685*T**2-20*T**(-1); 1323 Y 
     -22258.8152+235.419006*T-42*T*LN(T); 5000 N PURE4 !

 FUNCT GGASAC1 298.15 +394647.668-60.6626295*T-19.162*T*LN(T)
    +.00210035*T**2-3.30984E-06*T**3-52110*T**(-1);  500 Y
     +404538.095-237.073904*T+8.974*T*LN(T)-.0333095*T**2
    +5.00220167E-06*T**3-701330*T**(-1);  900 Y
     +361650.543+216.644574*T-56.947*T*LN(T)+.0117893*T**2
    -7.96733333E-07*T**3+4533895*T**(-1);  1700 Y
     +407253.396-43.3903783*T-22.778*T*LN(T)+6.1595E-04*T**2
    -1.2757E-07*T**3-6712740*T**(-1);  3300 Y
     +448231.858-220.95179*T-.374*T*LN(T)-.0047424005*T**2
    +1.09546667E-07*T**3-20498780*T**(-1); 6000 N PURE4 !
$ -------------------------------------

$========================================================================
$ Ag  (Stable Structure = FCC_A1)
$ -------------------------------------
 FUNCT GHSERAG 298.15 -7209.512+118.202013*T-23.8463314*T*LN(T)
    -1.790585E-3*T**2-0.398587E-6*T**3-12011*T**(-1);  1234.93 Y
     -15095.252+190.266404*T-33.472*T*LN(T)
    +1411.773E26*T**(-9);  3000 N !
 
 FUNCT GLIQAG 298.15 
    +GHSERAG#+11025.076-8.89102*T-1033.905E-23*T**7; 1234.93 Y 
    -3587.111+180.964656*T-33.472*T*LN(T);  3000 N !

 FUNCT GBCCAG 298.15 +GHSERAG#+3400-1.05*T; 3000 N !
 
 FUNCT GHCPAG 298.15 +GHSERAG#+300+0.3*T;   3000 N !
$ -------------------------------------
 
$========================================================================
$ Al  (Stable Structure = FCC_A1)
$ -------------------------------------
 FUNCT GHSERAL 298.15 -7976.15+137.093038*T-24.3671976*T*LN(T)
    -1.884662E-3*T**2-0.877664E-6*T**3+74092*T**(-1); 700 Y
     -11276.24+223.048446*T-38.5844296*T*LN(T)
    +18.531982E-3*T**2-5.764227E-6*T**3+74092*T**(-1); 933.47 Y
     -11278.361+188.684136*T-31.748192*T*LN(T)
    -1230.622E25*T**(-9); 2900 N !
 
 FUNCT GLIQAL 298.15 
     +GHSERAL#+11005.045-11.84185*T+79.337E-21*T**7; 933.47 Y
     -795.991+177.430209*T-31.748192*T*LN(T); 2900 N !
 
 FUNCT GBCCAL 298.15 +GHSERAL#+10083-4.813*T; 2900 N !

 FUNCT GHCPAL 298.15 +GHSERAL#+5481-1.8*T;    2900 N !
$ -------------------------------------

$========================================================================
$ Am  (Stable Structure = DHCP)
$ -------------------------------------
 FUNCT GHSERAM  298.15 -6639.201+89.645685*T-21.1868*T*LN(T)
    -5.59955E-3*T**2-0.541038E-6*T**3-30424*T**(-1);  1329 Y
     -21702.938+241.107269*T-41.84*T*LN(T); 3000 N !
 
 FUNCT GLIQAM   298.15 +GHSERAM#+19910.7-14.1205*T; 3000 N !

 FUNCT GFCCAM   298.15 -5224.899+99.204329*T-23.1377*T*LN(T)
    -2.94694E-3*T**2-0.664773E-6*T**3-18507*T**(-1);  1018 Y
     -2935.853+73.800069*T-19.4406*T*LN(T)
    -5.418E-3*T**2-0.375233E-6*T**3-260435*T**(-1);  1548.70 Y
     -22179.593+241.353807*T-41.84*T*LN(T); 3000 N !
 
 FUNCT GBCCAM   298.15 -665.396+85.114354*T-21.1868*T*LN(T)
    -5.5995E-3*T**2-0.541033E-6*T**3-30424*T**(-1);   999 Y
     -7800.332+63.93115*T-15.8832*T*LN(T)
    -19.0671E-3*T**2+2.291117E-6*T**3+2287195*T**(-1);  1339 Y
     -13153.887+219.600832*T-39.748*T*LN(T);  1449 Y
     +70352.138-326.394464*T+33.413*T*LN(T)
    -27.36485E-3*T**2+1.801717E-6*T**3-17379450*T**(-1); 2183.60 Y
     -16925.244+237.367028*T-41.84*T*LN(T); 3000 N !
$ -------------------------------------
 
$========================================================================
$ Ar  (Stable Structure = GAS_Ar)
$ -------------------------------------
 FUNCT GHSERAR 298.15 -6197.37857-15.6250184*T-20.78611*T*LN(T); 
                                                      6000 N PURE4 !
$ -------------------------------------

$========================================================================
$ As  (Stable Structure = RHOMBOHEDRAL_A7)
$ -------------------------------------
 FUNCT GHSERAS 298.15 -7270.447+122.211069*T-23.3144*T*LN(T)
    -2.71613E-3*T**2+11600*T**(-1); 1090 Y
     -10454.913+163.457433*T-29.216037*T*LN(T); 1200 N !
 
 FUNCT GLIQAS 298.15 +GHSERAS#+24442.9-22.424679*T; 1200 N !
 
 FUNCT GFCCAS 298.15 +GHSERAS#+24874-14.74*T;  1200 N !
 
 FUNCT GBCCAS 298.15 +GHSERAS#+24874-16.1*T;   1200 N !
 
 FUNCT GHCPAS 298.15 +GHSERAS#+24874-14*T;     1200 N !
$ -------------------------------------
 
$========================================================================
$ At  (Stable Structure = AT2_S)
$ -------------------------------------
 FUNCT GHSERAT 298.15 +0.5*GSOLAT2#;  1000.00 N PURE4 !

 FUNCT GSOLAT2 298.15 -14787.3759+257.374867*T-45.171*T*LN(T)
      -.0148062*T**2-1.67183333E-08*T**3+385*T**(-1);  
    500.00 Y -28494.6063+493.832173*T-80*T*LN(T);  
   1000.00 N PURE4 !

 FUNCT GGASAT1 298.15 +107251.654-47.8507551*T-20.786*T*LN(T);  
   2200.00 Y +106809.233-44.861522*T-21.185*T*LN(T)
       +1.413E-04*T**2-8.74833333E-09*T**3+68430*T**(-1);  
   6000.00 N PURE4 !

 FUNCT GGASAT2 298.15 +98748.2165-26.3818276*T-37.39*T*LN(T)
       -3.393E-04*T**2-7.28666667E-08*T**3+10425*T**(-1);  
   1400.00 Y +90660.8304+12.5493655*T-42.258*T*LN(T)
       +2.9515E-04*T**2+9.71333333E-09*T**3+2088660*T**(-1);  
   3200.00 Y +93624.973-9.03098507*T-39.433*T*LN(T)
       -5.026E-04*T**2+4.55333333E-08*T**3+2495695*T**(-1);  
   6000.00 N PURE4 !
$ -------------------------------------

$========================================================================
$ Au  (Stable Structure = FCC_A1)
$ -------------------------------------
 FUNCT GHSERAU  298.15 -6938.856+106.830098*T-22.75455*T*LN(T)
    -3.85924E-3*T**2+0.379625E-6*T**3-25097*T**(-1);   929.40 Y
     -93586.481+1021.69543*T-155.7067449*T*LN(T)
    +87.56015E-3*T**2-11.518713E-6*T**3+10637210*T**(-1);  1337.33 Y
     +314067.829-2016.378254*T+263.2522592*T*LN(T)
    -118.216828E-3*T**2+8.923844E-6*T**3-67999832*T**(-1); 1735.80 Y
     -12133.783+165.272524*T-30.9616*T*LN(T); 3200 N !
 
 FUNCT GLIQAU 298.15 +GHSERAU#+12552-9.385866*T; 3200 N !
 
 FUNCT GBCCAU 298.15 +GHSERAU#+4250-1.1*T;   3200 N !
 
 FUNCT GHCPAU 298.15 +GHSERAU#+240.75+1.6*T; 3200 N !
$ -------------------------------------
 
$========================================================================
$ B  (Stable Structure = BETA_RHOMBO_B)
$ -------------------------------------
 FUNCT GHSERBB  298.15 -7735.284+107.111864*T-15.6641*T*LN(T)
    -6.864515E-3*T**2+0.618878E-6*T**3+370843*T**(-1);  1100 Y
     -16649.474+184.801744*T-26.6047*T*LN(T)
    -0.79809E-3*T**2-0.02556E-6*T**3+1748270*T**(-1);   2348 Y
     -36667.582+231.336244*T-31.5957527*T*LN(T)
    -1.59488E-3*T**2+0.134719E-6*T**3+11205883*T**(-1); 3000 Y
     -21530.653+222.396264*T-31.4*T*LN(T);  6000 N !
 
 FUNCT GLIQBB   298.15 +40723.275+86.843839*T-15.6641*T*LN(T)
    -6.864515E-3*T**2+0.618878E-6*T**3+370843*T**(-1);  500 Y
     +41119.703+82.101722*T-14.9827763*T*LN(T)
    -7.095669E-3*T**2+0.507347E-6*T**3+335484*T**(-1); 2348 Y
     +28842.012+200.94731*T-31.4*T*LN(T);  6000 N !

 FUNCT GFCCBB  298.15 +GHSERBB#+43514-12.217*T; 6000 N !
 
 FUNCT GBCCBB  298.15 +GHSERBB#+43514-12.217*T; 3000 N !
 
 FUNCT GHCPBB  298.15 +GHSERBB#+50208-9.706*T;  6000 N !
$ -------------------------------------
 
$========================================================================
$ Ba  (Stable Structure = BCC_A2)
$ -------------------------------------
 FUNCT GHSERBA  298.15 -17685.226+233.78606*T-42.889*T*LN(T)
    -1.8314E-3*T**2-0.000095E-6*T**3+705880*T**(-1);  1000 Y
     -64873.614+608.188389*T-94.2824199*T*LN(T)
    +19.504772E-3*T**2-1.051353E-6*T**3+8220192*T**(-1);  2995 Y
     +8083.889+136.780042*T-32.2*T*LN(T);  4000 N !
 
 FUNCT GLIQBA   298.15 -9738.988+229.540143*T-43.4961089*T*LN(T)
    -2.346416E-3*T**2+0.991223E-6*T**3+723016*T**(-1);  1000 Y
     -7381.093+235.49642*T-45.103*T*LN(T)
    +2.154E-3*T**2+0.000027E-6*T**3-365*T**(-1);  2995 Y
     +11940.282+132.212*T-32.2*T*LN(T);  4000 N !
 
 FUNCT GFCCBA 298.15 +GHSERBA#+1800+0.6*T; 4000 N !
 
 FUNCT GHCPBA 298.15 +GHSERBA#+2000+1.3*T; 4000 N !
$ -------------------------------------
 
$========================================================================
$ Be  (Stable Structure = HCP_A3)
$ -------------------------------------
 FUNCT GHSERBE  298.15 -8553.651+137.560219*T-21.204*T*LN(T)
    -2.84715E-3*T**2-0.160413E-6*T**3+293690*T**(-1);  1527 Y
     -121305.858+772.405844*T-103.9842999*T*LN(T)
    +21.078651E-3*T**2-1.119065E-6*T**3+27251743*T**(-1);  3000 N !
 
 FUNCT GLIQBE   298.15 +7511.838+120.362788*T-20.0497038*T*LN(T)
    -4.821347E-3*T**2+0.415958E-6*T**3+281044*T**(-1); 1560 Y
     +5364.713+156.961141*T-25.486*T*LN(T)
    -1.0572E-3*T**2-0.001117E-6*T**3+15920*T**(-1);    3000 N !
 
 FUNCT GFCCBE 298.15 +GHSERBE#+6349-1.085*T; 3000 N !

 FUNCT GBCCBE   298.15 -1076.057+109.411712*T-17.1727841*T*LN(T)
    -8.672487E-3*T**2+0.961427E-6*T**3+242309*T**(-1);  1527 Y
     -6970.378+196.411689*T-30*T*LN(T);                 1560 Y
     -2609.973+178.131722*T-27.7823769*T*LN(T)
    -0.103629E-3*T**2-0.059331E-6*T**3-1250847*T**(-1); 3000 N !
$ -------------------------------------
 
$========================================================================
$ Bi  (Stable Structure = RHOMBOHEDRAL_A7)
$ -------------------------------------
 FUNCT GHSERBI  298.15 -7817.776+128.418925*T-28.4096529*T*LN(T)
    +12.338888E-3*T**2-8.381598E-6*T**3;  544.55 Y
     +29293.369-379.605174*T+49.678*T*LN(T)
    -73.0245E-3*T**2+13.052833E-6*T**3-3544705*T**(-1)
    +166.309E23*T**(-9); 800 Y
     -11085.609+182.955328*T-36.041*T*LN(T)
    +7.4641E-3*T**2-1.05047E-6*T**3+5175*T**(-1)
    +166.309E23*T**(-9); 1200 Y
     -7580.864+124.770814*T-27.196*T*LN(T)
    +166.309E23*T**(-9); 3000 N !
 
 FUNCT GLIQBI 298.15 
     +GHSERBI#+11246.017-20.636399*T-59.608E-20*T**7; 544.55 Y
     +40629.667-400.415652*T+49.678*T*LN(T)
    -73.0245E-3*T**2+13.052833E-6*T**3-3544705*T**(-1); 800 Y
     +250.689+162.14485*T-36.041*T*LN(T)
    +7.4641E-3*T**2-1.05047E-6*T**3+5175*T**(-1); 1200 Y
     +3755.434+103.960336*T-27.196*T*LN(T);       3000 N !
 
 FUNCT GFCCBI 298.15 +GHSERBI#+9900-12.5*T;  3000 N !

 FUNCT GBCCBI 298.15 +GHSERBI#+11297-13.9*T; 3000 N !
 
 FUNCT GHCPBI 298.15 +GHSERBI#+9900-11.8*T;  3000 N !
$ -------------------------------------
 
$========================================================================
$ Br  (Stable Structure = BR2_L)
$ -------------------------------------
 FUNCT GHSERBR 298.15 +0.5*GLIQBR2#; 6000.00 N PURE4 !

 FUNCT GLIQBR2 298.15 -35828.8251+797.1030401*T-155.5776*T*LN(T)
         +.2064111*T**2-9.74919667E-05*T**3+391199.95*T**(-1); 
    501.00 Y -29842.4162+472.126731*T-92.275*T*LN(T); 
   1000.00 N PURE4 !

 FUNCT GGASBR2 298.15 +19077.8949+9.66580068*T-37.98897*T*LN(T)
      +3.824891E-04*T**2-1.125315E-07*T**3+79565.75*T**(-1);  
   2100.00 Y +61807.3693-219.344992*T-8.183614*T*LN(T)
      -.008666065*T**2+3.90366833E-07*T**3-11184485*T**(-1); 
   4300.00 Y -203404.068+619.894219*T-109.6234*T*LN(T)
      +.008605745*T**2-1.61313517E-07*T**3+1.1921565E+08*T**(-1);  
   6000.00 N PURE4 !
$ -------------------------------------

$========================================================================
$ C   (Stable Structure = GRAPHITE)
$ -------------------------------------
 FUNCT GHSERCC  298.15 -17368.441+170.73*T-24.3*T*LN(T)
    -0.4723E-3*T**2+2562600*T**(-1)-264300000*T**(-2)
    +1.2E10*T**(-3);  6000 N !
 
 FUNCT GLIQCC   298.15 +GHSERCC#+117369-24.63*T; 6000 N !
 
 FUNCT GDIACC   298.15 -16359.441+175.61*T-24.31*T*LN(T)
    -0.4723E-3*T**2+2698000*T**(-1)-261000000*T**(-2)
    +1.11E10*T**(-3);  6000 N !

 FUNCT GGASC1 298.15 +710430.933-17.7062919*T-20.97529*T*LN(T)
      +1.998237E-04*T**2-3.34617167E-08*T**3+1680.6515*T**(-1);  
   3400.00 Y +698015.711+2.57175186*T-23.05071*T*LN(T)
      -6.04604E-05*T**2+6.74291667E-10*T**3+8558245*T**(-1);  
  10000.00 Y +736197.571-32.7975309*T-19.44529*T*LN(T)
      -1.5396035E-04*T**2-6.15402167E-11*T**3-56188350*T**(-1);  
  20000.00 N PURE4 !
$ -------------------------------------
 
$========================================================================
$ Ca  (Stable Structure = FCC_A1)
$ -------------------------------------
 FUNCT GHSERCA  298.15 -4955.062+72.794266*T-16.3138*T*LN(T)
    -11.10455E-3*T**2-133574*T**(-1); 1115 Y
     -107304.428+799.982066*T-114.2922467*T*LN(T)
    +23.733814E-3*T**2-1.2438E-6*T**3+18245540*T**(-1); 3000 Y
     -3703.12+192.63995*T-35.0*T*LN(T); 3001 N !
 
 FUNCT GLIQCA   298.15 +5844.846+62.4838*T-16.3138*T*LN(T)
    -11.10455E-3*T**2-133574*T**(-1);   500 Y
     +7838.856+18.2979*T-8.9874787*T*LN(T)
    -22.66537E-3*T**2+3.338303E-6*T**3-230193*T**(-1); 1115 Y
     -2654.938+188.9223*T-35*T*LN(T);  3001 N !
 
 FUNCT GBCCCA   298.15 -7020.852+142.970155*T-28.2541*T*LN(T)
    +7.2326E-3*T**2-4.500217E-6*T**3+60578*T**(-1);  716 Y
     +1640.475+1.999694*T-6.276*T*LN(T)
    -16.1921E-3*T**2-523000*T**(-1);                1115 Y
     -142331.096+1023.549046*T-143.8726979*T*LN(T)
    +32.543127E-3*T**2-1.704079E-6*T**3+25353771*T**(-1); 3000 Y
     +321.63+189.433057*T-35*T*LN(T);                     3001 N !
  
 FUNCT GHCPCA 298.15 +GHSERCA#+500+0.7*T; 3001 N !
$ -------------------------------------
 
$========================================================================
$ Cd   (Stable Structure = HCP_A3)
$ -------------------------------------
 FUNCT GHSERCD  298.15 -7083.469+99.506198*T-22.0442408*T*LN(T)
    -6.273908E-3*T**2-6966*T**(-1); 594.22 Y
     -20064.971+256.812233*T-45.1611543*T*LN(T)
    +8.832011E-3*T**2-0.899604E-6*T**3+1241290*T**(-1);  1500 Y
     -9027.489+148.20548*T-29.7064*T*LN(T);  1600 N !
 
 FUNCT GLIQCD   298.15 -955.025+89.209282*T-22.0442408*T*LN(T)
    -6.273908E-3*T**2-6966*T**(-1);  400 Y
     +21716.884-371.046869*T+53.1313898*T*LN(T)
    -115.159917E-3*T**2+28.899781E-6*T**3-1271815*T**(-1); 594.22 Y
     -3252.303+138.251107*T-29.7064*T*LN(T); 1600 N !
 
 FUNCT GFCCCD 298.15 +GHSERCD#+892.3-0.92*T; 1600 N !

 FUNCT GBCCCD 298.15 +GHSERCD#+1000;         1600 N !
$ -------------------------------------
 
$========================================================================
$ Ce   (Stable Structure = FCC_A1)
$ -------------------------------------
 FUNCT GHSERCE  298.15 -7160.519+84.23022*T-22.3664*T*LN(T)
    -6.7103E-3*T**2-0.320773E-6*T**3-18117*T**(-1);  1000 Y
     -79678.506+659.4604*T-101.3224803*T*LN(T)
    +26.046487E-3*T**2-1.930297E-6*T**3+11531707*T**(-1);  2000 Y
     -14198.639+190.370192*T-37.6978*T*LN(T);  4000 N !
 
 FUNCT GLIQCE   298.15 +4117.865-11.423898*T-7.5383948*T*LN(T)
    -29.36407E-3*T**2+4.827734E-6*T**3-198834*T**(-1);  1000 Y
     -6730.605+183.023193*T-37.6978*T*LN(T);  4000 N !
 
 FUNCT GBCCCE   298.15 -1354.69-5.21501*T-7.7305867*T*LN(T)
    -29.098402E-3*T**2+4.784299E-6*T**3-196303*T**(-1);  1000 Y
      -12101.106+187.449688*T-37.6142*T*LN(T);  1072 Y
    -11950.375+186.333811*T-37.4627992*T*LN(T)
    -0.057145E-3*T**2+0.002348E-6*T**3-25897*T**(-1);  4000 N !
 
 FUNCT GHCPCE 298.15 +GHSERCE#+300; 4000 N !
$ -------------------------------------
 
$========================================================================
$ Cf   (Stable Structure = CF_S)
$ -------------------------------------
 FUNCT GHSERCF 298.15 -8469.90215+104.280719*T-27.49949*T*LN(T)
      +7.74221E-04*T**2-3.00430667E-06*T**3+26908.455*T**(-1);  
    700.00 Y -8395.62854+100.938938*T-26.83568*T*LN(T)
      -.0012952475*T**2-2.20727333E-06*T**3;  
   1000.00 Y +38885.0956-780.991201*T+110.0211*T*LN(T)
      -.13316665*T**2+1.89404E-05*T**3;  
   1173.00 N PURE4 !
$ -------------------------------------

$========================================================================
$ Cl   (Stable Structure = GAS_Cl2)
$ -------------------------------------
 FUNCT GHSERCL 298.15 +0.5*GGASCL2#; 10000 N PURE4 !

 FUNCT GGASCL2 298.15 -11735.2388+21.6544571*T-36.24619*T*LN(T)
      -9.56635E-04*T**2+7.72473833E-08*T**3+126340.1*T**(-1);  
   1500.00 Y -14830.9341+52.8425138*T-40.69302*T*LN(T)
      +.0016038575*T**2-1.834645E-07*T**3+446405.05*T**(-1);  
   3300.00 Y +12605.9761-161.881179*T-12.22677*T*LN(T)
      -.00734027*T**2+2.74869167E-07*T**3+3816431.5*T**(-1);  
   5600.00 Y -277134.238+658.109036*T-109.5523*T*LN(T)
      +.00665615*T**2-9.27583833E-08*T**3+1.564792E+08*T**(-1);  
  10000.00 N PURE4 !
$ -------------------------------------

$========================================================================
$ Cm   (Stable Structure = CM_S)
$ -------------------------------------
 FUNCT GHSERCM 298.15 -7869.70506+98.7537088*T-25.104*T*LN(T)
      -.00433044*T**2;  
   1550.00 Y -10436.223+155.168758*T-33.472*T*LN(T);  
   1618.00 Y -21267.7622+211.327719*T-40.1664*T*LN(T);  
   4000.00 N PURE4 !

$  An error was found in PURE4.4 regarding the following function; 
$   it has been corrected in PURE4.5
$      GGASAM1 298.15 +377291.101+12.0602152*T-31.00442*T*LN(T)
 FUNCT GGASCM1 298.15 +377291.101+12.0602152*T-31.00442*T*LN(T)
      -.001280547*T**2+1.43695533E-06*T**3+129049.4*T**(-1);  
    700.00 Y +380454.248-.173822933*T-30.03214*T*LN(T)
      +.0034346335*T**2-4.32347E-07*T**3-380009.4*T**(-1);  
   1700.00 Y +380329.187-11.3576458*T-28.24452*T*LN(T)
      +.0018205105*T**2-2.34110667E-07*T**3;  
   4200.00 Y +837692.339-1379.89321*T+135.9805*T*LN(T)
      -.02460472*T**2+5.694885E-07*T**3-2.4083855E+08*T**(-1);  
   6000.00 N PURE4 !
$ -------------------------------------

$========================================================================
$ Co   (Stable Structure = HCP_A3)
$ -------------------------------------
 FUNCT GHSERCO  298.15 +310.241+133.36601*T-25.0861*T*LN(T)
    -2.654739E-3*T**2-0.17348E-6*T**3+72527*T**(-1);  1768 Y
     -17197.666+253.28374*T-40.5*T*LN(T)+934.88E28*T**(-9);  6000 N !
 
 FUNCT GLIQCO 298.15 
    +GHSERCO#+15085.037- 8.931932*T-219.801E-23*T**7; 1768 Y
    -846.61+243.599944*T-40.5*T*LN(T); 6000 N !
 
 FUNCT GFCCCO 298.15 +GHSERCO#+427.591-0.615248*T; 6000 N !
 
 FUNCT GBCCCO 298.15 +GHSERCO#+2938-0.7138*T;      6000 N !
$ -------------------------------------
 
$========================================================================
$ Cr   (Stable Structure = BCC_A2)
$ -------------------------------------
 FUNCT GHSERCR  298.15 -8856.94+157.48*T-26.908*T*LN(T)
    +1.89435E-3*T**2-1.47721E-6*T**3+139250*T**(-1); 2180 Y
     -34869.344+344.18*T-50*T*LN(T)-2885.26E29*T**(-9);  6000 N !
 
 FUNCT GLIQCR 298.15 
    +GHSERCR#+24339.955-11.420225*T+237.615E-23*T**7; 2180 Y
    -16459.984+335.616316*T-50*T*LN(T);  6000 N !
 
 FUNCT GFCCCR 298.15 +GHSERCR#+7284+0.163*T; 6000 N !
 
 FUNCT GHCPCR 298.15 +GHSERCR#+4438;         6000 N !
$ -------------------------------------
 
$========================================================================
$ Cs   (Stable Structure = BCC_A2)
$ -------------------------------------
 FUNCT GHSERCS  200.00 -17373.82+436.899787*T-90.5212584*T*LN(T)
    +202.9422E-3*T**2-127.907669E-6*T**3+245245*T**(-1); 301.59 Y
     -13553.817+218.689955*T-46.7273304*T*LN(T)
    +20.43269E-3*T**2-4.074846E-6*T**3+181528*T**(-1)
    +78.016E20*T**(-9);  2000 N !
 
 FUNCT GLIQCS 200 
    +GHSERCS#+2091.141-6.931035*T-356.867E-20*T**7; 301.59 Y
     -11454.038+211.728844*T-46.7273304*T*LN(T)
    +20.43269E-3*T**2-4.074846E-6*T**3+181528*T**(-1); 2000 N !
 
 FUNCT GFCCCS 200 +GHSERCS#+500+1.3*T; 2000 N !
 
 FUNCT GHCPCS 200 +GHSERCS#+500+2*T;   2000 N !
$ -------------------------------------
 
$========================================================================
$ Cu   (Stable Structure = BCC_A1)
$ -------------------------------------
 FUNCT GHSERCU  298.15 -7770.458+130.485235*T-24.112392*T*LN(T)
    -2.65684E-3*T**2+0.129223E-6*T**3+52478*T**(-1);  1357.77 Y
     -13542.026+183.803828*T-31.38*T*LN(T)+364.167E27*T**(-9); 3200 N !
 
 FUNCT GLIQCU 298.15 
    +GHSERCU#+12964.735-9.511904*T-584.89E-23*T**7; 1357.77 Y
    -46.545+173.881484*T-31.38*T*LN(T); 3200 N !
 
 FUNCT GBCCCU 298.15 +GHSERCU#+4017-1.255*T; 3200 N !
 
 FUNCT GHCPCU 298.15 +GHSERCU#+600+0.2*T; 3200 N !
$ -------------------------------------
 
$========================================================================
$ D    (Stable Structure = GAS_D2)             (DEUTERIUM)
$ -------------------------------------
 FUNCT GHSERD1 298.15 +215521.121+15.8679816*T-20.78611*T*LN(T); 
   6000.00 N PURE4 !

 FUNCT GHSERDT 298.15 -8248.283+35.1407096*T-28.41499*T*LN(T)
      +1.8029135E-04*T**2-6.97463667E-07*T**3-23194.57*T**(-1);  
    800.00 Y -8630.96974+22.9317611*T-26.17657*T*LN(T)
      -.003811728*T**2+2.05952167E-07*T**3+194256.7*T**(-1);  
   2400.00 Y -9855.16341+55.0157831*T-30.79334*T*LN(T)
      -.0014604495*T**2+2.78407E-08*T**3-1290282.5*T**(-1);  
   5900.00 Y -168762.164+317.482884*T-59.69394*T*LN(T)
      +4.9836245E-04*T**2+1.41933E-08*T**3+1.490828E+08*T**(-1);  
   9800.00 Y -142919.318+383.94146*T-68.27784*T*LN(T)
      +.0019202905*T**2-1.4441945E-08*T**3+15285245*T**(-1);  
  18500.00 Y -63143.3244+263.092378*T-55.284*T*LN(T)
      +.0011955*T**2-7.66666667E-09*T**3+.08285365*T**(-1); 
  20000.00 N PURE4 !

 FUNCT GHSERD2  298.15 -8456.47704+47.5447764*T-28.79321*T*LN(T)
      +5.47726E-04*T**2-6.60612667E-07*T**3-17075.99*T**(-1);  
    900.00 Y -9253.29324+36.5549968*T-26.69957*T*LN(T)
      -.003286203*T**2+1.54000683E-07*T**3+326416.2*T**(-1);  
   2700.00 Y -486.276998+31.4394622*T-26.65651*T*LN(T)
      -.002130387*T**2+4.763655E-08*T**3-5629765*T**(-1);  
   6200.00 Y -229545.933+430.175622*T-71.05596*T*LN(T)
      +.0014570765*T**2-7.21575833E-10*T**3+2.0713865E+08*T**(-1);  
  10000.00 Y -111522.548+359.343028*T-64.5573*T*LN(T)
      +.0017405465*T**2-1.28457033E-08*T**3-37551550*T**(-1);  
  19000.00 Y +667049.587-289.343336*T+1.813887*T*LN(T)
      -7.82167E-04*T**2+5.17027667E-09*T**3-1.757773E+09*T**(-1); 
  20000.00 N PURE4 !
$ -------------------------------------

$========================================================================
$ Dy   (Stable Structure = HCP_A3)
$ -------------------------------------
 FUNCT GHSERDY  100 -7937.16586+102.307412*T-26.3917167*T*LN(T)
    -7.61683657E-4*T**2-5.86914125E-7*T**3+4010.90565*T**(-1); 1000 Y
     -13733.3280+214.012934*T-43.8283359*T*LN(T)
    +1.66909801E-2*T**2-3.49702836E-6*T**3
    +1.73619874E-2*T**(-1);   1654.15 Y
     -404681.371+2032.14150*T-272.123952*T*LN(T)
    +5.78301681E-2*T**2-2.76169148E-6*T**3+109616238*T**(-1); 3000 N !

 FUNCT GLIQDY   100 5259.45264+94.7630477*T-26.3917167*T*LN(T)
    -7.61683657E-4*T**2-5.86914125E-7*T**3+4010.90565*T**(-1); 1000 Y
     +300126.971-2519.78614*T+341.302578*T*LN(T)
     -1.96153225E-1*T**2+1.76197799E-5*T**3-43071677.5*T**(-1); 1685.15 Y
     -21864.7344+282.205014*T-49.9151*T*LN(T); 3000 N !

 FUNCT GBCCDY   100 -6428.98566+101.740795819*T-26.3917167*T*LN(T)
    -7.61683657E-4*T**2-5.86914125E-7*T**3+4010.90565*T**(-1); 1000 Y
     +327500.062-2868.04585*T+391.515418*T*LN(T)-2.24042148E-1*T**2
    +2.04076075E-5*T**3-48652656.5*T**(-1);   1654.15 Y
     -33708.7949+291.409631*T-50.208*T*LN(T); 1685.15 Y
     -40775.4966+330.318068*T-55.2811171*T*LN(T)+1.5254673E-3*T**2
    -7.74371160E-8*T**3+1776589.32*T**(-1); 3000 N !
$ -------------------------------------
 
$========================================================================
$ Er   (Stable Structure = HCP_A3)
$ -------------------------------------
 FUNCT GHSERER  298.15 -8489.136+116.698964*T-28.3846744*T*LN(T)
    +0.995792E-3*T**2-0.952557E-6*T**3+9581*T**(-1);  1802 Y
     -445688.206+2233.102116*T-298.1351305*T*LN(T)
    +65.950553E-3*T**2-3.041405E-6*T**3+123973199*T**(-1); 3200 N !
 
 FUNCT GLIQER   298.15 +10892.966+106.457118*T-28.3846744*T*LN(T)
    +0.995792E-3*T**2-0.952557E-6*T**3+9581*T**(-1);   500 Y
     +17912.678+0.355564*T-12.0761776*T*LN(T)
    -14.414687E-3*T**2+1.316517E-6*T**3-528122*T**(-1);  1802 Y
     +747.131+187.623024*T-38.702*T*LN(T);  3200 N !

 FUNCT GBCCER 298.15 +GHSERER#+4600-2.494353*T; 3200 N !
$ -------------------------------------
 
$========================================================================
$ Es   (Stable Structure = ES_S)
$ -------------------------------------
 FUNCT GHSERES 298.15 -9603.70094+106.74523*T-28.99*T*LN(T)
      -9.010025E-04*T**2-2.21979333E-07*T**3+129467.6*T**(-1);  
   1133.00 Y -16595.0333+167.712355*T-36.95309*T*LN(T);  
   1500.00 N PURE4 !

 FUNCT GGASES1 298.15 +126680.446-61.4481604*T-20.83157*T*LN(T)
      +1.038889E-04*T**2-3.12514333E-08*T**3;  
   1300.00 N PURE4 !

$========================================================================
$ Eu   (Stable Structure = HCP_A3)
$ -------------------------------------
 FUNCT GHSEREU  298.15 -9864.965+135.836737*T-32.8418896*T*LN(T)
    +9.31735E-3*T**2-4.006564E-6*T**3+102717*T**(-1);  1095 Y
     -287423.476+2174.733036*T-309.3571009*T*LN(T)
    +114.530917E-3*T**2-8.809866E-6*T**3+48455305*T**(-1); 1900 Y
     -13663.125+182.113799*T-38.11624*T*LN(T); 1901 N !
 
 FUNCT GLIQEU   298.15 -1482.46+128.661522*T-32.8418896*T*LN(T)
    +9.31735E-3*T**2-4.006564E-6*T**3+102717*T**(-1);   400 Y
     +10972.726-103.688201*T+4.3501554*T*LN(T)
    -36.811218E-3*T**2+5.452934E-6*T**3-646908*T**(-1);  1095 Y
     -6890.641+175.517247*T-38.11624*T*LN(T);  1901 N !
$ -------------------------------------
 
$========================================================================
$ F    (Stable Structure = GAS_F2)
$ -------------------------------------
 FUNCT GHSERFF 298.15 +0.5*GGASF2#; 10000.00 N PURE4 !

 FUNCT GGASF2  298.15 -9757.53536-3.03641497*T-29.08493*T*LN(T)
      -.007466065*T**2+1.16183617E-06*T**3+72117.3*T**(-1);  
    800.00 Y -10225.5134+17.0719031*T-32.43806*T*LN(T)
      -.0028914815*T**2+2.13090167E-07*T**3-31206.07*T**(-1);  
   2500.00 Y -75010.7092+286.369351*T-66.19232*T*LN(T)
      +.004699418*T**2-9.36513E-08*T**3+22790040*T**(-1);  
   6800.00 Y +79866.236-46.25962*T-28.00029*T*LN(T)
      +4.8653845E-04*T**2-6.238305E-09*T**3-96222900*T**(-1);  
  10000.00 N PURE4 !

$========================================================================
$ Fe   (Stable Structure = BCC_A2)
$ -------------------------------------
 FUNCT GHSERFE  298.15 +1225.7+124.134*T-23.5143*T*LN(T)
    -4.39752E-3*T**2-0.058927E-6*T**3+77359*T**(-1); 1811 Y
     -25383.581+299.31255*T-46*T*LN(T)+2296.03E28*T**(-9); 6000 N !
 
 FUNCT GLIQFE   298.15 
     +GHSERFE#+12040.17-6.55843*T-367.516E-23*T**7; 1811 Y
     -10838.83+291.302*T-46*T*LN(T);  6000 N !
 
 FUNCT GFCCFE   298.15 -236.7+132.416*T-24.6643*T*LN(T)
    -3.75752E-3*T**2-0.058927E-6*T**3+77359*T**(-1); 1811 Y
     -27097.3963+300.252559*T-46*T*LN(T)+2788.54E28*T**(-9); 6000 N !
 
 FUNCT GHCPFE   298.15 -2480.08+136.725*T-24.6643*T*LN(T)
    -3.75752E-3*T**2-0.058927E-6*T**3+77359*T**(-1);  1811 Y
     -29340.776+304.561559*T-46*T*LN(T)+2788.54E28*T**(-9); 6000 N !
$ -------------------------------------
 
$========================================================================
$ Fm   (Stable Structure = FM_S)
$ -------------------------------------
 FUNCT GHSERFM 298.15 -7435.38424+71.2921434*T-23.12029*T*LN(T)
      -.006376645*T**2+4.673305E-07*T**3;  
   1000.00 N PURE4 !

 FUNCT GGASFM1 298.15 +136850.723-58.060785*T-21.16418*T*LN(T)
     +.0010578665*T**2-4.90770333E-07*T**3;  
   1000.00 N PURE4 !

$========================================================================
$ Fr   (Stable Structure = FR_S)
$ -------------------------------------
 FUNCT GHSERFR 298.15 -2896.15699+22.135833*T-18.686*T*LN(T)
      -.00552445*T**2+5.66666667E-11*T**3-471995*T**(-1);  
   2000.00 N PURE4 !

 FUNCT GGASFR1 298.15 +66719.3128-41.3859151*T-21.013*T*LN(T)
      +2.238E-04*T**2-3.54933333E-08*T**3+5020*T**(-1);  
   1900.00 Y +59158.2746+20.6311478*T-29.573*T*LN(T)
      +.0041483005*T**2-3.5509E-07*T**3+1031265*T**(-1);  
   3800.00 Y +447653.276-1219.99948*T+120.623*T*LN(T)
      -.0218429*T**2+4.94483333E-07*T**3-1.886411E+08*T**(-1);  
   6000.00 N PURE4 !

 FUNCT GGASFR2 298.15 +98312.5778-122.431698*T-24.748*T*LN(T)
      -.0260224*T**2+7.70755833E-06*T**3-121475*T**(-1);  
    600.00 Y +72099.8189+267.174378*T-84.831*T*LN(T)
      +.0351034*T**2-3.9412E-06*T**3+2019320*T**(-1);  
   1400.00 Y +198967.692-664.832058*T+42.754*T*LN(T)
      -.02224225*T**2+9.24891667E-07*T**3-21739545*T**(-1);  
   2300.00 Y +105542.311-327.058899*T+1.646*T*LN(T)
      -.0159264*T**2+8.78035E-07*T**3+14080215*T**(-1);  
   3500.00 Y -169012.039+764.904246*T-134.43*T*LN(T)
      +.0135291*T**2-3.01303333E-07*T**3+1.1556265E+08*T**(-1);  
   6000.00 N PURE4 !

$========================================================================
$ Ga   (Stable Structure = ORTHORHOMBIC_GA)
$ -------------------------------------
 FUNCT GHSERGA  200.00 -21312.331+585.263691*T-108.2287832*T*LN(T)
    +227.155636E-3*T**2-118.575257E-6*T**3+439954*T**(-1);   302.91 Y
     -7055.643+132.73019*T-26.0692906*T*LN(T)
    +0.1506E-3*T**2-0.040173E-6*T**3-118332*T**(-1)
    +164.547E21*T**(-9);  4000 N !
 
 FUNCT GLIQGA 200 
     +GHSERGA#+5491.298-18.073995*T-70.171E-18*T**7; 302.91 Y
     -1389.188+114.049043*T-26.0692906*T*LN(T)
    +0.1506E-3*T**2-0.040173E-6*T**3-118332*T**(-1); 4000 N !
 
 FUNCT GFCCGA 200 +GHSERGA#+3800-10.2*T; 4000 N !
 
 FUNCT GBCCGA 200 +GHSERGA#+4500-11.7*T; 4000 N !
 
 FUNCT GHCPGA 200 +GHSERGA#+4500-9.5*T;  4000 N !
$ -------------------------------------
 
$========================================================================
$ Gd   (Stable Structure = HCP_A3)
$ -------------------------------------
 FUNCT GHSERGD  200 -6834.58550+97.131010*T-24.7214131*T*LN(T)
    -2.85240521E-3*T**2-3.14674076E-7*T**3-8665.73348*T**(-1); 1000 Y
     -6483.25362+95.6919924*T-24.6598297*T*LN(T)
    -1.85225011E-3*T**2-6.61211607E-7*T**3; 1508.15 Y
     -123124.992+699.125537*T-101.800197*T*LN(T)
    +1.50644246E-2*T**2-6.39165948E-7*T**3+29356890.3*T**(-1); 3600 N !

 FUNCT GLIQGD   100 +6225.4407+88.80921026*T-24.7214131*T*LN(T)
    -2.85240521E-3*T**2-3.14674076E-7*T**3-8665.73348*T**(-1); 1000 Y
     +146262.037-1208.70685*T+159.352082*T*LN(T)
    -0.108247135*T**2+1.06945505E-5*T**3-19678357*T**(-1); 1508.15 Y
     -5397.31400+192.336215*T-38.5075000*T*LN(T); 3600 N !

 FUNCT GFCCGD   200 +GHSERGD#+500; 3600 N !

 FUNCT GBCCGD   100 -3600.77684+95.01916415*T-24.721413*T*LN(T)
    -2.85240521E-3*T**2-3.14674076E-7*T**3-8665.73348*T**(-1); 1000 Y
     +152792.743-1349.58873*T+180.097094*T*LN(T)
    -0.119550229*T**2+1.17915728E-5*T**3-22038836*T**(-1); 1508.15 Y
     -15783.7618+202.222183*T-38.9604250*T*LN(T); 1586.15 Y
     -19850.5562+224.818035*T-41.9043330*T*LN(T)
    +8.58222759E-4*T**2-3.77570269E-8*T**3+995428.573*T**(-1); 3600 N !
$ -------------------------------------
 
$========================================================================
$ Ge   (Stable Structure = DIAMOND_A4)
$ -------------------------------------
 FUNCT GHSERGE  298.15 -9486.153+165.635573*T-29.5337682*T*LN(T)
    +5.568297E-3*T**2-1.513694E-6*T**3+163298*T**(-1);  900 Y
     -5689.239+102.86087*T-19.8536239*T*LN(T)
    -3.672527E-3*T**2;  1211.40 Y
     -9548.204+156.708024*T-27.6144*T*LN(T)
    -859.809E26*T**(-9); 3200 N !
 
 FUNCT GLIQGE 298.15 
     +GHSERGE#+37141.489-30.687043*T+856.632E-23*T**7; 1211.40 Y
     +27243.473+126.324186*T-27.6144*T*LN(T);  3200 N !
 
 FUNCT GFCCGE 298.15 +GHSERGE#+36000-22.3*T; 3200 N !
 
 FUNCT GBCCGE 298.15 +GHSERGE#+34100-23.5*T; 3200 N !
 
 FUNCT GHCPGE 298.15 +GHSERGE#+35000-21.5*T; 3200 N !
$ -------------------------------------
 
$========================================================================
$ H    (Stable Structure = GAS_H2)
$ -------------------------------------
 FUNCT GHSERHH  298.15 +0.5*GGASH2#; 6000.00 N PURE4 !

 FUNCT GGASH2  298.15 -9522.97393+78.5273873*T-31.35707*T*LN(T)
      +.0027589925*T**2-7.46390667E-07*T**3+56582.3*T**(-1);  
   1000.00 Y +180.10884-15.6128262*T-17.84857*T*LN(T)
      -.00584168*T**2+3.14618667E-07*T**3-1280036*T**(-1);  
   2100.00 Y -18840.1661+92.3120249*T-32.05082*T*LN(T)
      -.0010728235*T**2+1.14281783E-08*T**3+3561002.5*T**(-1);  
   6000.00 N PURE4 !
$ -------------------------------------

$========================================================================
$ He   (Stable Structure = GAS_HE)
$ -------------------------------------
 FUNCT GHSERHE 298.15 -6197.37857+13.0649816*T-20.78611*T*LN(T); 
   6000.00 N PURE4 !
$ -------------------------------------

$========================================================================
$ Hf   (Stable Structure = HCP_A3)
$ -------------------------------------
 FUNCT GHSERHF  298.15 -6987.297+110.744026*T-22.7075*T*LN(T)
    -4.146145E-3*T**2-0.000477E-6*T**3-22590*T**(-1);  2506 Y
     -1446776.329+6193.609991*T-787.5363829*T*LN(T)
    +173.5215E-3*T**2-7.575759E-6*T**3+501742495*T**(-1);  3000 Y
     -34274.698+277.882368*T-44*T*LN(T); 3001 N PURE5 !
 
 FUNCT GLIQHF   298.15 +20414.959+99.790933*T-22.7075*T*LN(T)
    -4.146145E-3*T**2-0.000477E-6*T**3-22590*T**(-1);  1000 Y
     +49731.499-149.91739*T+12.116812*T*LN(T)
    -21.262021E-3*T**2+1.376466E-6*T**3-4449699*T**(-1);  2506 Y
     -4247.217+265.470523*T-44*T*LN(T);  3001 N !
 
 FUNCT GFCCHF 298.15 +GHSERHF#+10000-2.2*T; 3001 N !
 
 FUNCT GBCCHF   298.15 +5370.703+103.836026*T-22.8995*T*LN(T)
    -4.206605E-3*T**2+0.871923E-6*T**3-22590*T**(-1)
    -0.1446E-9*T**4;  2506 Y
     +1912456.771-8624.20573*T+1087.6141247*T*LN(T)
    -286.857065E-3*T**2+13.427829E-6*T**3-610085091*T**(-1); 3000 Y
     -32498.178+276.723247*T-44*T*LN(T); 3001 N !
$ -------------------------------------
 
$========================================================================
$ Hg   (Stable Structure = LIQUID)
$ -------------------------------------
 FUNCT GHSERHG  200.00 +82356.855-3348.194658*T+618.1933082*T*LN(T)
    -2028.2337E-3*T**2+1183.982129E-6*T**3-2366612*T**(-1); 234.32 Y
     -8961.207+135.232291*T-32.257*T*LN(T)
    +9.7977E-3*T**2-3.20695E-6*T**3+6670*T**(-1);   400 Y
     -7970.627+112.33345*T-28.414*T*LN(T)
    +3.18535E-3*T**2-1.077802E-6*T**3-41095*T**(-1);   700 Y
     -7161.338+90.797305*T-24.87*T*LN(T)
    -1.66775E-3*T**2+0.008737E-6*T**3-27495*T**(-1);  2000 N !

 FUNCT GFCCHG 298.15 +GHSERHG#+5+8.368*T; 2000 N PURE5 !

 FUNCT GHCPHG   200.00 -10468.401+123.974598*T-28.847*T*LN(T)
    +16.99705E-3*T**2-24.555667E-6*T**3+13330*T**(-1); 234.32 Y
     -11225.394+136.628158*T-30.2091*T*LN(T)
    +1.07555E-3*T**2-0.228298E-6*T**3+35545*T**(-1); 2000 N !
 
 FUNCT GRHOMBHG 200.00 -10668.401+123.274598*T-28.847*T*LN(T)
    +16.99705E-3*T**2-24.555667E-6*T**3+13330*T**(-1);   234.32 Y
     -11425.394+135.928158*T-30.2091*T*LN(T)
    +1.07555E-3*T**2-0.228298E-6*T**3+35545*T**(-1);  2000 N !
$ -------------------------------------
 
$========================================================================
$ Ho   (Stable Structure = HCP_A3)
$ -------------------------------------
 FUNCT GHSERHO  298.15 -7612.429+86.593171*T-23.4879*T*LN(T)
    -8.27315E-3*T**2+2.375467E-6*T**3; 600 Y
     -10917.688+182.475691*T-39.6932*T*LN(T)
    +18.20065E-3*T**2-4.829733E-6*T**3; 900 Y
     +46646.188-421.474473*T+48.0595*T*LN(T)
    -42.4634E-3*T**2+3.233133E-6*T**3-7185900*T**(-1);  1200 Y
     +27786.061-156.162846*T+8.28608*T*LN(T)
    -10.82725E-3*T**2-1.112352E-6*T**3-6183850*T**(-1);  1703 Y
     -825364.662+4248.379056*T-558.9506818*T*LN(T)
    +139.111904E-3*T**2-6.824652E-6*T**3+219952973*T**(-1); 3000 Y
     -17149.229+235.898104*T-43.932*T*LN(T); 3001 N !
 
 FUNCT GLIQHO   298.15 +9770.9926+76.600977*T-23.4879*T*LN(T)
    -8.27315E-3*T**2+2.375467E-6*T**3; 600 Y
     +6465.7336+172.483497*T-39.6932*T*LN(T)
    +18.20065E-3*T**2-4.829733E-6*T**3; 900 Y
     +64029.2496-431.466667*T+48.0595*T*LN(T)
    -42.4634E-3*T**2+3.233133E-6*T**3-7185900*T**(-1);  1000 Y
     +124827.5326-994.683024*T+127.9577778*T*LN(T)
    -88.196514E-3*T**2+8.008222E-6*T**3-15727191*T**(-1);  1703 Y
     -9688.5314+230.793918*T-43.932*T*LN(T);  3001 N !
 
 FUNCT GBCCHO   298.15 -3773.06+84.546902*T-23.4879*T*LN(T)
    -8.27315E-3*T**2+2.375467E-6*T**3; 600 Y
     -7078.318+180.429422*T-39.6932*T*LN(T)
    +18.20065E-3*T**2-4.829733E-6*T**3; 900 Y
     +50485.557-423.520743*T+48.0595*T*LN(T)
    -42.4634E-3*T**2+3.233133E-6*T**3-7185900*T**(-1);  1000 Y
     +185620.196-1635.726622*T+218.9372486*T*LN(T)
    -135.16576E-3*T**2+12.168911E-6*T**3-26729747*T**(-1);  1703 Y
     -28759.761+272.961035*T-48.116*T*LN(T);  1745 Y
     -152646.008+939.778244*T-134.7930638*T*LN(T)
    +25.544089E-3*T**2-1.287517E-6*T**3+32050889*T**(-1);  3000 Y
     -19066.44+236.390471*T-43.932*T*LN(T); 3001 N !
$ -------------------------------------
 
$========================================================================
$ I    (Stable Structure = I2_S)
$ -------------------------------------
 FUNCT GHSERII 298.15 +0.5*GSOLI2#;  1000.00 N PURE4 !

 FUNCT GSOLI2  298.15 +13508.6791-397.468312*T+50.64648*T*LN(T)
      -.1234531*T**2-1398711*T**(-1);  
    386.70 Y -26045.3569+430.072509*T-80.6717*T*LN(T);  
   1000.00 N PURE4 !

 FUNCT GGASI2  298.15 +50783.8025-4.98552933*T-38.14594*T*LN(T)
      +5.89305E-04*T**2-1.96143167E-07*T**3+45464.01*T**(-1);  
   2000.00 Y +31804.6912+32.349576*T-41.67339*T*LN(T)
      -.001681544*T**2+1.53575317E-07*T**3+8481775*T**(-1);  
   4000.00 Y -34016.1051+280.938545*T-72.42007*T*LN(T)
      +.004574158*T**2-8.10419167E-08*T**3+34270380*T**(-1);  
   6000.00 N PURE4 !

$========================================================================
$ In   (Stable Structure = TETRAGONAL_A6)
$ -------------------------------------
 FUNCT GHSERIN  298.15 -6978.89+92.338115*T-21.8386*T*LN(T)
    -5.72566E-3*T**2-2.120321E-6*T**3-22906*T**(-1); 429.75 Y
     -7033.514+124.476588*T-27.4562*T*LN(T)
    +0.54607E-3*T**2-0.08367E-6*T**3-211708*T**(-1)
    +353.332E20*T**(-9);  3800 N !

 FUNCT GLIQIN 298.15 
     +GHSERIN#+3282.091-7.636885*T-559.405E-22*T**7; 429.7485 Y
     -3749.808+116.835756*T-27.4562*T*LN(T)
    +0.54607E-3*T**2-0.08367E-6*T**3-211708*T**(-1); 3800 N !
 
 FUNCT GFCCIN 298.15 +GHSERIN#+162.061;      3800 N !
 
 FUNCT GBCCIN 298.15 +GHSERIN#+800-0.8*T;    3800 N !
 
 FUNCT GHCPIN 298.15 +GHSERIN#+533-0.6868*T; 3800 N !
$ -------------------------------------
 
$========================================================================
$ Ir   (Stable Structure = FCC_A1)
$ -------------------------------------
 FUNCT GHSERIR  298.15 -6936.288+118.780119*T-22.7944*T*LN(T)
    -3.091976E-3*T**2-20083*T**(-1); 1215 Y
     -8123.73+140.066697*T-26.085*T*LN(T)-0.47969E-6*T**3;  2719 Y
     +290529.037-1258.352965*T+152.4988737*T*LN(T)
    -47.176402E-3*T**2+1.844977E-6*T**3-92987250*T**(-1);  4000 N !
 
 FUNCT GLIQIR   298.15 +16518.956+112.46806*T-22.7944*T*LN(T)
    -3.091976E-3*T**2-20083*T**(-1); 1000 Y
     +102217.789-587.632815*T+73.9517579*T*LN(T)
    -46.38802E-3*T**2+2.761831E-6*T**3-13382612*T**(-1);  2719 Y
     -38347.217+411.234043*T-59.418*T*LN(T); 4000 N PURE4 !
 
 FUNCT GBCCIR 298.15 +GHSERIR#+32000-6.9*T; 4000 N !
 
 FUNCT GHCPIR 298.15 +GHSERIR#+4000-0.6*T;  4000 N !
$ -------------------------------------
 
$========================================================================
$ K    (Stable Structure = BCC_A2)
$ -------------------------------------
 FUNCT GHSERKK 200 -16112.929+389.624197*T-77.0571464*T*LN(T)
    +146.211135E-3*T**2-84.949147E-6*T**3+243385*T**(-1); 336.53 Y
     -11122.441+192.586544*T-39.2885968*T*LN(T)
    +12.167386E-3*T**2-2.64387E-6*T**3+43251*T**(-1)
    +119.223E20*T**(-9);  2200 N PURE3 !
 
 FUNCT GLIQKK  200
