Repository: glensk/dotfiles

This is a collection of my private dotfiles. Feel free to use and adapt them in any
way.

File: thermodynamics/utilities/db_CALPHAD_PURE5_SGTE.TDB (part 2 of 3)
$ 
     +GHSERKK#+2318.096-6.886859*T-94.4E-20*T**7; 336.53 Y
     -8799.422+185.684327*T-39.2885968*T*LN(T)
    +12.167386E-3*T**2-2.64387E-6*T**3+43251*T**(-1); 2200 N PURE4 !
 
 FUNCT GFCCKK 200 +GHSERKK#+50+1.3*T; 2200 N PURE3 !
 
 FUNCT GHCPKK 200 +GHSERKK#+50+2*T;   2200 N PURE3 !
$ -------------------------------------
 
$========================================================================
$ Kr   (Stable Structure = GAS_KR)
$ -------------------------------------
 FUNCT GHSERKR 298.15 -6197.37857-24.8680184*T-20.78611*T*LN(T); 
   6000 N PURE4 !
$ -------------------------------------

$========================================================================
$ La   (Stable Structure = DHCP)
$ -------------------------------------
 FUNCT GHSERLA   298.15 -7968.403+120.284604*T-26.34*T*LN(T)
    -1.295165E-3*T**2;   550 Y
     -3381.413+59.06113*T-17.1659411*T*LN(T)
    -8.371705E-3*T**2+0.68932E-6*T**3-399448*T**(-1);  2000 Y
     -15608.882+181.390071*T-34.3088*T*LN(T);  4000 N !
 
 FUNCT GFCCLA    298.15 -6109.797+89.878761*T-21.7919*T*LN(T)
    -4.045175E-3*T**2-0.525865E-6*T**3; 1134 Y
     -124598.976+955.878375*T-139.3467411*T*LN(T)
    +42.032405E-3*T**2-3.066199E-6*T**3+20994153*T**(-1);  2000 Y
     -12599.386+178.54399*T-34.3088*T*LN(T);  4000 N !
 
 FUNCT GBCCLA    298.15 -3952.161+88.072353*T-21.7919*T*LN(T)
    -4.045175E-3*T**2-0.525865E-6*T**3;  800 Y
     +321682.673-3565.082518*T+513.4407077*T*LN(T)
    -387.295093E-3*T**2+49.547989E-6*T**3-36581228*T**(-1);  1134 Y
     -16377.894+218.492988*T-39.5388*T*LN(T);  1193 Y
     -136609.91+1123.343974*T-163.4130738*T*LN(T)
    +53.968535E-3*T**2-4.056395E-6*T**3+21167204*T**(-1);  2000 Y
     -8205.988+174.836315*T-34.3088*T*LN(T);  4000 N !
 
 FUNCT GLIQLA   298.15 +5332.653+18.23012*T-11.0188191*T*LN(T)
    -20.171603E-3*T**2+2.93775E-6*T**3-133541*T**(-1);  1134 Y
     -3942.004+171.018431*T-34.3088*T*LN(T);  4000 N !
$ -------------------------------------
 
$========================================================================
$ Li   (Stable Structure = BCC_A2)
$ -------------------------------------
 FUNCT GHSERLI  200 -10583.817+217.637482*T-38.940488*T*LN(T)
    +35.466931E-3*T**2-19.869816E-6*T**3+159994*T**(-1);  453.60 Y
     -559579.123+10547.879893*T-1702.8886493*T*LN(T)
    +2258.329444E-3*T**2-571.066077E-6*T**3+33885874*T**(-1); 500 Y
     -9062.994+179.278285*T-31.2283718*T*LN(T)
    +2.633221E-3*T**2-0.438058E-6*T**3-102387*T**(-1);  3000 N !
 
 FUNCT GLIQLI   200 -7883.612+211.841861*T-38.940488*T*LN(T)
    +35.466931E-3*T**2-19.869816E-6*T**3+159994*T**(-1);  250 Y
     +12015.027-362.187078*T+61.6104424*T*LN(T)
    -182.426463E-3*T**2+63.955671E-6*T**3-559968*T**(-1); 453.60 Y
     -6057.31+172.652183*T-31.2283718*T*LN(T)
    +2.633221E-3*T**2-0.438058E-6*T**3-102387*T**(-1);  3000 N !
 
 FUNCT GFCCLI 200 +GHSERLI#-108+1.3*T; 3000 N !
 
 FUNCT GHCPLI 200 +GHSERLI#-154+2*T;   3000 N !
$ -------------------------------------
 
$========================================================================
$ Lu   (Stable Structure = HCP_A3)
$ -------------------------------------
 FUNCT GHSERLU   298.15 -8788.329+146.536283*T-29.812*T*LN(T)
    +5.19165E-3*T**2-1.790717E-6*T**3+39723*T**(-1);   700 Y
     -9043.057+142.327643*T-29.0095*T*LN(T)
    +3.71416E-3*T**2-1.50147E-6*T**3+141549*T**(-1);  1700 Y
     +6940.092-46.91844*T-1.83986*T*LN(T)-11.9001E-3*T**2; 1936 Y
     -404023.691+1829.379425*T-239.019502*T*LN(T)
    +41.800748E-3*T**2-1.661174E-6*T**3+124825465*T**(-1); 3700 N !
 
 FUNCT GLIQLU   298.15 +3983.791+141.5374*T-29.812*T*LN(T)
    +5.19165E-3*T**2-1.790717E-6*T**3+39723*T**(-1);   600 Y
     +30389.863-198.378793*T+20.9392663*T*LN(T)
    -34.238743E-3*T**2+2.890636E-6*T**3-2398650*T**(-1); 1936 Y
     -18994.687+292.091104*T-47.9068*T*LN(T);  3700 N !
$ -------------------------------------
 
$========================================================================
$ Mg   (Stable Structure = HCP_A3)
$ -------------------------------------
 FUNCT GHSERMG  298.15 -8367.34+143.675547*T-26.1849782*T*LN(T)
    +0.4858E-3*T**2-1.393669E-6*T**3+78950*T**(-1); 923 Y
     -14130.185+204.716215*T-34.3088*T*LN(T)
    +1038.192E25*T**(-9);  3000 N !
 
 FUNCT GLIQMG 298.15 
     +GHSERMG#+8202.243-8.83693*T-80.176E-21*T**7; 923 Y
     -5439.869+195.324057*T-34.3088*T*LN(T);  3000 N !
 
 FUNCT GFCCMG 298.15 +GHSERMG#+2600-0.9*T; 3000 N !
 
 FUNCT GBCCMG 298.15 +GHSERMG#+3100-2.1*T; 3000 N !
$ -------------------------------------
 
$========================================================================
$ Mn   (Stable Structure = CBCC_A12)
$ -------------------------------------
 FUNCT GHSERMN  298.15 -8115.28+130.059*T-23.4582*T*LN(T)
    -7.34768E-3*T**2+69827*T**(-1);  1519 Y
     -28733.41+312.2648*T-48*T*LN(T)+1656.847E27*T**(-9);  2000 N !
 
 FUNCT GLIQMN   298.15 
     +GHSERMN#+17859.91-12.6208*T-441.929E-23*T**7; 1519 Y
     -9993.9+299.036*T-48*T*LN(T);  2000 N !
 
 FUNCT GFCCMN   298.15 -3439.3+131.884*T-24.5177*T*LN(T)
    -6E-3*T**2+69600*T**(-1);  1519 Y
     -26070.1+309.6664*T-48*T*LN(T)+386.196E28*T**(-9);  2000 N !
 
 FUNCT GBCCMN   298.15 -3235.3+127.85*T-23.7*T*LN(T)
    -7.44271E-3*T**2+60000*T**(-1);  1519 Y
     -23188.83+307.7043*T-48*T*LN(T)+1265.152E27*T**(-9); 2000 N !
 
 FUNCT GHCPMN   298.15 -4439.3+133.007*T-24.5177*T*LN(T)
    -6E-3*T**2+69600*T**(-1);  1519 Y
     -27070.1+310.7894*T-48*T*LN(T)+386.196E28*T**(-9);  2000 N !
$ -------------------------------------
 
$========================================================================
$ Mo   (Stable Structure = BCC_A2)
$ -------------------------------------
 FUNCT GHSERMO  298.15 -7746.302+131.9197*T-23.56414*T*LN(T)
    -3.443396E-3*T**2+0.566283E-6*T**3+65812*T**(-1)
    -0.130927E-9*T**4;  2896 Y
     -30556.41+283.559746*T-42.63829*T*LN(T)
    -4849.315E30*T**(-9);  5000 N !
 
 FUNCT GLIQMO 298.15 
     +GHSERMO#+41831.347-14.694912*T+424.519E-24*T**7; 2896 Y
     +3538.963+271.6697*T-42.63829*T*LN(T);  5000 N !
 
 FUNCT GFCCMO 298.15 +GHSERMO#+15200+0.63*T; 5000 N !
 
 FUNCT GHCPMO 298.15 +GHSERMO#+11550;        5000 N !
$ -------------------------------------
 
$========================================================================
$ N    (Stable Structure = GAS)
$ -------------------------------------
$ DATA FOR 1/2N2<GAS>
 FUNCT GHSERNN  298.15 -3750.675-9.45425*T-12.7819*T*LN(T)
    -1.76686E-3*T**2+0.002681E-6*T**3-32374*T**(-1);   950 Y
     -7358.85+17.2003*T-16.3699*T*LN(T)
    -0.65107E-3*T**2+0.030097E-6*T**3+563070*T**(-1);  3350 Y
     -16392.8+50.26*T-20.4695*T*LN(T)
    +0.239754E-3*T**2-0.008333E-6*T**3+4596375*T**(-1); 6000 N !

 FUNCT GLIQNN 298.15 +GHSERNN#+29950+59.02*T; 6000 N !
$ -------------------------------------
 
$========================================================================
$ Na   (Stable Structure = BCC_A2)
$ -------------------------------------
 FUNCT GHSERNA  200.00 -11989.434+260.548732*T-51.0393608*T*LN(T)
    +72.306633E-3*T**2-43.638283E-6*T**3+132154*T**(-1); 370.87 Y
     -11009.884+199.619999*T-38.1198801*T*LN(T)
    +9.745854E-3*T**2-1.70664E-6*T**3+34342*T**(-1)
    +165.071E21*T**(-9);  2300 N !
 
 FUNCT GLIQNA  200 
     +GHSERNA#+2581.02-6.95218*T-276.132E-20*T**7; 370.87 Y
     -8400.44+192.587343*T-38.1198801*T*LN(T)
    +9.745854E-3*T**2-1.70664E-6*T**3+34342*T**(-1); 2300 N !
 
 FUNCT GFCCNA 200 +GHSERNA#-50+1.3*T;  2300 N !
 
 FUNCT GHCPNA 200 +GHSERNA#+104+2*T;   2300 N !
$ -------------------------------------
 
$========================================================================
$ Nb   (Stable Structure = BCC_A2)
$ -------------------------------------
 FUNCT GHSERNB  298.15 -8519.353+142.045475*T-26.4711*T*LN(T)
    +0.203475E-3*T**2-0.35012E-6*T**3+93399*T**(-1);  2750 Y
     -37669.3+271.720843*T-41.77*T*LN(T)+1528.238E29*T**(-9); 6000 N !
 
 FUNCT GLIQNB 298.15 
     +GHSERNB#+29781.555-10.816418*T-306.098E-25*T**7; 2750 Y
     -7499.398+260.756148*T-41.77*T*LN(T);  6000 N !
 
 FUNCT GFCCNB 298.15 +GHSERNB#+13500+1.7*T; 6000 N !
 
 FUNCT GHCPNB 298.15 +GHSERNB#+10000+2.4*T; 6000 N !
$ -------------------------------------
 
$========================================================================
$ Nd   (Stable Structure = DHCP)
$ -------------------------------------
 FUNCT GHSERND  298.15 -8402.93+111.10239*T-27.0858*T*LN(T)
    +0.556125E-3*T**2-2.6923E-6*T**3+34887*T**(-1);   900 Y
     -6984.083+83.662617*T-22.7536*T*LN(T)
    -4.20402E-3*T**2-1.802E-6*T**3;  1128 Y
     -225610.846+1673.040749*T-238.1828733*T*LN(T)
    +78.615997E-3*T**2-6.048207E-6*T**3+38810350*T**(-1); 1799 Y
     -25742.331+276.257088*T-48.7854*T*LN(T);  1800 N !
 
 FUNCT GLIQND   298.15 -3351.187+109.517314*T-27.0858*T*LN(T)
    +0.556125E-3*T**2-2.6923E-6*T**3+34887*T**(-1);   300 Y
     +5350.01-86.593963*T+5.357301*T*LN(T)
    -46.955463E-3*T**2+6.860782E-6*T**3-374380*T**(-1); 1128 Y
     -16335.232+268.625903*T-48.7854*T*LN(T);   1800 N !

 FUNCT GFCCND 298.15 +GHSERND#+500;             1800 N !

 FUNCT GBCCND   298.15 -6965.635+110.556109*T-27.0858*T*LN(T)
    +0.556125E-3*T**2-2.6923E-6*T**3+34887*T**(-1);   400 Y
     +7312.2-153.033976*T+14.9956777*T*LN(T)
    -50.479E-3*T**2+7.287217E-6*T**3-831810*T**(-1); 1128 Y
     -18030.266+239.677322*T-44.5596*T*LN(T);  1289 Y
     +334513.017-2363.919899*T+311.409193*T*LN(T)
    -156.030778E-3*T**2+12.408421E-6*T**3-64319604*T**(-1); 1799 Y
     -24495.579+274.879155*T-48.7854*T*LN(T); 1800 N !
 
 FUNCT GHCPND 298.15 +GHSERND#+1500-0.415725*T; 1800 N !
$ -------------------------------------
 
$========================================================================
$ Ne   (Stable Structure = GAS_NE)
$ -------------------------------------
 FUNCT GHSERNE 298.15 -6197.37857-7.11101836*T-20.78611*T*LN(T); 
   6000.00 N PURE4 !
$ -------------------------------------

$========================================================================
$ Ni   (Stable Structure = FCC_A1)
$ -------------------------------------
 FUNCT GHSERNI  298.15 -5179.159+117.854*T-22.096*T*LN(T)
    -4.8407E-3*T**2;  1728 Y
     -27840.620+279.134977*T-43.1*T*LN(T)+1127.54E28*T**(-9); 3000 N !
 
 FUNCT GLIQNI 298.15 
     +GHSERNI#+16414.686-9.397*T-382.318E-23*T**7; 1728 Y
     -9549.817+268.597977*T-43.1*T*LN(T); 3000 N !
 
 FUNCT GBCCNI 298.15 +GHSERNI#+8715.084-3.556*T; 3000 N !
 
 FUNCT GHCPNI 298.15 +GHSERNI#+1046+1.2552*T;    3000 N !
$ -------------------------------------
 
$========================================================================
$ Np   (Stable Structure = ORTHORHOMBIC_AC)
$ -------------------------------------
 FUNCT GHSERNP  298.15 +241.888-57.531347*T+4.0543*T*LN(T)
    -41.27725E-3*T**2-402857*T**(-1);   553 Y
     -57015.112+664.27337*T-102.523*T*LN(T)
    +28.4592E-3*T**2-2.483917E-6*T**3+4796910*T**(-1);  1799 Y
     -12092.736+255.780866*T-45.3964*T*LN(T);  4000 N !
 
 FUNCT GLIQNP   298.15 -4627.18+160.024959*T-31.229*T*LN(T)
    -16.3885E-3*T**2+2.941883E-6*T**3+439915*T**(-1);   917 Y
     -7415.255+247.671446*T-45.3964*T*LN(T);  4000 N !
 
 FUNCT GBCCNP   298.15 -3224.664+174.911817*T-35.177*T*LN(T)
    -2.51865E-3*T**2+0.514743E-6*T**3+302225*T**(-1);   856 Y
     -2366.486+180.807719*T-36.401*T*LN(T);   917 Y
     +50882.281-297.324358*T+30.7734*T*LN(T)
    -34.3483E-3*T**2+2.707217E-6*T**3-7500100*T**(-1);  1999 Y
     -14879.686+254.773087*T-45.3964*T*LN(T);  4000 N !
$ -------------------------------------
 
$========================================================================
$ O    (Stable Structure = GAS)
$ -------------------------------------
 FUNCT GHSEROO   298.15 -3480.87-25.503038*T-11.1355*T*LN(T)
    -5.098875E-3*T**2+0.661845833E-6*T**3-38365*T**(-1);  1000 Y
     -6568.763+12.659879*T-16.8138*T*LN(T)
    -0.5957975E-3*T**2+0.006781E-6*T**3+262905*T**(-1);  3300 Y
     -13986.728+31.259624*T-18.9536*T*LN(T)
    -0.425243E-3*T**2+0.010721E-6*T**3+4383200*T**(-1);  6000 N !

 FUNCT GLIQOO 298.15 +GHSEROO#-2648.9+31.44*T; 6000 N !

 FUNCT GFCCOO 298.15 +GHSEROO#+30000; 6000 N !

 FUNCT GBCCOO 298.15 +GHSEROO#+30000; 6000 N !
$ -------------------------------------
 
$========================================================================
$ Os   (Stable Structure = HCP_A3)
$ -------------------------------------
 FUNCT GHSEROS  298.15 -7196.978+126.369531*T-23.5710242*T*LN(T)
    -1.90427E-3*T**2;  3306 Y
     +644910.07-1935.213696*T+224.9980343*T*LN(T)
    -42.489827E-3*T**2+1.173861E-6*T**3-312569031*T**(-1); 5500 N !
 
 FUNCT GLIQOS   298.15 +29263.192+117.895788*T-23.5710242*T*LN(T)
    -1.90427E-3*T**2;  1000 Y
     +68715.318-198.324341*T+19.9382156*T*LN(T)
    -20.464464E-3*T**2+1.014279E-6*T**3-6237261*T**(-1);  3306 Y
     -15903.192+336.874526*T-50*T*LN(T);  5500 N !
 
 FUNCT GFCCOS 298.15 +GHSEROS#+13000-2.5*T; 5500 N !
 
 FUNCT GBCCOS 298.15 +GHSEROS#+27500-4.4*T; 5500 N !
$ -------------------------------------
 
$========================================================================
$ P    (Stable Structure = WHITE_P)
$ -------------------------------------
 FUNCT GHSERPP  250.00 -43821.799+1026.693886*T-178.426*T*LN(T)
    +290.708E-3*T**2-104.022667E-6*T**3+1632695*T**(-1); 317.30 Y
     -9587.448+152.341487*T-28.7335301*T*LN(T)
    +1.715669E-3*T**2-0.22829E-6*T**3+172966*T**(-1);  1000 Y
     -8093.075+135.876831*T-26.326*T*LN(T);  3000 N !
 
 FUNCT GLIQPP   250.00 -26316.111+434.930931*T-70.7440584*T*LN(T)
    -2.898936E-3*T**2+39.049371E-6*T**3+1141147*T**(-1); 317.30 Y
     -7232.449+133.291873*T-26.326*T*LN(T);  3000 N !
 
 FUNCT GFCCPP   250.00 +10842.441+135.534002*T-25.55*T*LN(T)
    +3.4121E-3*T**2-2.418867E-6*T**3+160095*T**(-1); 500 Y
     +15095.279+64.533737*T-14.368*T*LN(T)
    -9.57685E-3*T**2+0.393917E-6*T**3-141375*T**(-1); 852.35 Y
     -82589.413+1012.89162*T-149.4495562*T*LN(T)
    +67.272364E-3*T**2-6.651929E-6*T**3+12495943*T**(-1); 1500 Y
     +12294.881+140.701181*T-26.326*T*LN(T);  3000 N !
 
 FUNCT GBCCPP   250.00 +18792.241+135.412002*T-25.55*T*LN(T)
    +3.4121E-3*T**2-2.418867E-6*T**3+160095*T**(-1); 500 Y
     +23045.079+64.411737*T-14.368*T*LN(T)
    -9.57685E-3*T**2+0.393917E-6*T**3-141375*T**(-1); 852.35 Y
     -74639.613+1012.76962*T-149.4495562*T*LN(T)
    +67.272364E-3*T**2-6.651929E-6*T**3+12495943*T**(-1); 1500 Y
     +20244.681+140.579181*T-26.326*T*LN(T);  3000 N !
 
 FUNCT GREDPP   250.00 -25976.559+148.672002*T-25.55*T*LN(T)
    +3.4121E-3*T**2-2.418867E-6*T**3+160095*T**(-1);   500 Y
     -21723.721+77.671737*T-14.368*T*LN(T)
    -9.57685E-3*T**2+0.393917E-6*T**3-141375*T**(-1);   852.35 Y
     -119408.413+1026.02962*T-149.4495562*T*LN(T)
    +67.272364E-3*T**2-6.651929E-6*T**3+12495943*T**(-1); 1500 Y
     -24524.119+153.839181*T-26.326*T*LN(T);  3000 N !
$ -------------------------------------
 
$========================================================================
$ Pa   (Stable Structure = BCT_AA)
$ -------------------------------------
 FUNCT GHSERPA   298.15 -7681.561+111.973215*T-23.9116*T*LN(T)
    -6.21325E-3*T**2;  1443 Y
     +27955.763-177.320253*T+16.305*T*LN(T)
    -26.3416E-3*T**2+1.884933E-6*T**3-5908900*T**(-1);  2176 Y
     -29949.683+288.308639*T-47.2792*T*LN(T);  4000 N !
 
 FUNCT GLIQPA   298.15 +8499.539+102.429215*T-23.9116*T*LN(T)
    -6.21325E-3*T**2;  1088 Y
     +48013.96-278.789916*T+30.336*T*LN(T)
    -37.2478E-3*T**2+3.075017E-6*T**3-5064250*T**(-1);  1845 Y
     -12508.174+277.955437*T-47.2792*T*LN(T);  4000 N !
 
 FUNCT GBCCPA    298.15 +781.847+71.957409*T-18.203*T*LN(T)
    -13.22095E-3*T**2+1.337387E-6*T**3-101600*T**(-1);  1443 Y
     -10955.948+220.478519*T-39.748*T*LN(T);  1845 Y
     +284495.194-1397.150521*T+171.108*T*LN(T)
    -63.7105E-3*T**2+3.343867E-6*T**3-74992000*T**(-1);  2710 Y
     -27885.171+286.096187*T-47.2792*T*LN(T);  4000 N !
$ -------------------------------------
 
$========================================================================
$ Pb   (Stable Structure = FCC_A1)
$ -------------------------------------
 FUNCT GHSERPB   298.15 -7650.085+101.700244*T-24.5242231*T*LN(T)
    -3.65895E-3*T**2-0.24395E-6*T**3; 600.61 Y
     -10531.095+154.243182*T-32.4913959*T*LN(T)
    +1.54613E-3*T**2+805.448E23*T**(-9); 1200 Y
     +4157.616+53.139072*T-18.9640637*T*LN(T)
    -2.882943E-3*T**2+0.098144E-6*T**3-2696755*T**(-1)
    +805.448E23*T**(-9);  2100 N !
 
 FUNCT GLIQPB 298.15 
     +GHSERPB#+4672.124-7.750683*T-60.19E-20*T**7; 600.61 Y
     -5677.958+146.176046*T-32.4913959*T*LN(T)
    +1.54613E-3*T**2;  1200 Y
     +9010.753+45.071937*T-18.9640637*T*LN(T)
    -2.882943E-3*T**2+0.098144E-6*T**3-2696755*T**(-1); 2100 N !
 
 FUNCT GBCCPB 298.15 +GHSERPB#+2400-1.1*T; 2100 N !
 
 FUNCT GHCPPB 298.15 +GHSERPB#+300+1*T;    2100 N !
$ -------------------------------------
 
$========================================================================
$ Pd   (Stable Structure = FCC_A1)
$ -------------------------------------
 FUNCT GHSERPD   298.15 -10204.027+176.076315*T-32.211*T*LN(T)
    +7.120975E-3*T**2-1.919875E-6*T**3+168687*T**(-1);   900 Y
     +917.062+49.659892*T-13.5708*T*LN(T)
    -7.17522E-3*T**2+0.191115E-6*T**3-1112465*T**(-1);  1828 Y
     -67161.018+370.102147*T-54.2067086*T*LN(T)
    +2.091396E-3*T**2-0.062811E-6*T**3+18683526*T**(-1); 4000 N !
 
 FUNCT GLIQPD    298.15 +1302.731+170.964153*T-32.211*T*LN(T)
    +7.120975E-3*T**2-1.919875E-6*T**3+168687*T**(-1);   600 Y
     +23405.778-116.918419*T+10.8922031*T*LN(T)
    -27.266568E-3*T**2+2.430675E-6*T**3-1853674*T**(-1); 1828 Y
     -12373.637+251.416903*T-41.17*T*LN(T);  4000 N !
 
 FUNCT GBCCPD 298.15 +GHSERPD#+10500-1.8*T; 4000 N !
 
 FUNCT GHCPPD 298.15 +GHSERPD#+2000+0.1*T;  4000 N !
$ -------------------------------------
 
$========================================================================
$ Pm   (Stable Structure = PM_S)
$ -------------------------------------
 FUNCT GHSERPM 298.15 -7422.35903+80.1647685*T-21.79273*T*LN(T)
      -.01040851*T**2+4.84191667E-10*T**3-54.5102*T**(-1);  
   1163.00 Y -20335.8031+242.978356*T-45*T*LN(T)
      -4.665112E-15*T**2+4.62986667E-19*T**3-1.1469315E-06*T**(-1);  
   1315.00 Y -19020.8031+234.796764*T-44*T*LN(T)
      +5.82907E-18*T**2-1.53614333E-22*T**3+2.491165E-08*T**(-1);  
   5000.00 N PURE4 !

 FUNCT GGASPM1 298.15 +250509.452-16.8531368*T-24.78283*T*LN(T)
      -.0047051555*T**2+7.05661167E-07*T**3+131736.9*T**(-1);  
    800.00 Y +249850.849-5.81954382*T-26.5177*T*LN(T)
      -.002737541*T**2+3.00398167E-07*T**3+177733*T**(-1);  
   2100.00 Y +193298.956+304.296847*T-67.1114*T*LN(T)
      +.01034818*T**2-4.98411167E-07*T**3+15106220*T**(-1);  
   4400.00 Y +916726.64-1758.41221*T+178.7423*T*LN(T)
      -.026972315*T**2+5.691155E-07*T**3-3.8600615E+08*T**(-1);  
   7000.00 Y -1055624.33+1947.2619*T-239.3529*T*LN(T)
      +.012517975*T**2-1.3208175E-07*T**3+1.3629E+09*T**(-1);  
  10000.00 N PURE4 !
$ -------------------------------------

$========================================================================
$ Po   (Stable Structure = PO_S)
$ -------------------------------------
 FUNCT GHSERPO 298.15 -6775.95532+74.9200503*T-19.469*T*LN(T)
      -.01094955*T**2+6.77833333E-09*T**3-255*T**(-1);  
    527.00 Y -9814.73668+147.18388*T-31*T*LN(T);  
   2000.00 N PURE4 !

 FUNCT GGASPO1 298.15 +175819.473-49.5734348*T-20.812*T*LN(T)
      +7.33E-05*T**2-2.05916667E-08*T**3-320*T**(-1);  
   3700.00 Y +190794.983-95.2137296*T-15.324*T*LN(T)
      -8.2235E-04*T**2+6.93E-09*T**3-7665330*T**(-1);  
   6000.00 N PURE4 !
$ -------------------------------------

$========================================================================
$ Pr   (Stable Structure = DHCP)
$ -------------------------------------
 FUNCT GHSERPR   298.15 -18803.379+356.587384*T-68.9176*T*LN(T)
    +72.929E-3*T**2-25.184333E-6*T**3+507385*T**(-1);   500 Y
     -7246.848+82.427384*T-22.8909*T*LN(T)
    -4.97126E-3*T**2-1.22951E-6*T**3; 800 Y
     +95411.023-1073.551114*T+146.764*T*LN(T)
    -128.8205E-3*T**2+15.592233E-6*T**3-11588800*T**(-1);  1068 Y
     -481663.131+4234.333112*T-606.1203107*T*LN(T)
    +305.181506E-3*T**2-30.994702E-6*T**3+70926840*T**(-1);  1204 Y
     -20014.678+227.685155*T-42.9697*T*LN(T);  3800 N !
 
 FUNCT GLIQPR    298.15 +3848.961-29.099465*T-4.7344931*T*LN(T)
    -35.119723E-3*T**2+5.427467E-6*T**3-207406*T**(-1);  1068 Y
     -10539.574+219.508805*T-42.9697*T*LN(T);  3800 N !
 
 FUNCT GBCCPR    298.15 -2863.651+28.274853*T-13.7470527*T*LN(T)
    -22.84377E-3*T**2+3.542468E-6*T**3-87486*T**(-1);  1068 Y
     -11985.919+188.657121*T-38.451*T*LN(T);  1204 Y
     +953.224+100.826281*T-26.6824313*T*LN(T)
    -4.106833E-3*T**2+0.176214E-6*T**3-2473024*T**(-1);  3800 N !
$ -------------------------------------
 
$========================================================================
$ Pt   (Stable Structure = FCC_A1)
$ -------------------------------------
 FUNCT GHSERPT   298.15 -7595.631+124.388275*T-24.5526*T*LN(T)
    -2.48297E-3*T**2-0.020138E-6*T**3+7974*T**(-1);  1300 Y
     -9253.174+161.529615*T-30.2527*T*LN(T)
    +2.321665E-3*T**2-0.656946E-6*T**3-272106*T**(-1);  2041.50 Y
     -222048.216+1019.358919*T-136.192996*T*LN(T)
    +20.454938E-3*T**2-0.759259E-6*T**3+71539020*T**(-1); 4000 N !
 
 FUNCT GLIQPT    298.15 +12518.385+115.113092*T-24.5526*T*LN(T)
    -2.48297E-3*T**2-0.020138E-6*T**3+7974*T**(-1);   600 Y
     +19023.491+32.94182*T-12.3403769*T*LN(T)
    -11.551507E-3*T**2+0.931516E-6*T**3-601426*T**(-1); 2041.50 Y
     +1404.468+205.858962*T-36.5*T*LN(T);   4000 N !
 
 FUNCT GBCCPT 298.15 +GHSERPT#+15000-2.4*T; 4000 N !
 
 FUNCT GHCPPT 298.15 +GHSERPT#+2500+0.1*T;  4000 N !
$ -------------------------------------
 
$========================================================================
$ Pu   (Stable Structure = ALPHA_PU)
$ -------------------------------------
 FUNCT GHSERPU  298.15 -7396.309+80.301382*T-18.1258*T*LN(T)
    -22.41E-3*T**2;   400 Y
     -16605.962+236.786603*T-42.4187*T*LN(T)
    -1.34493E-3*T**2+0.263443E-6*T**3+579325*T**(-1); 944 Y
     -14462.156+232.961553*T-42.248*T*LN(T);  3000 N !
 
 FUNCT GLIQPU  298.15 +GHSERPU#+6608.1-12.5133*T; 3000 N !
 
 FUNCT GFCCPU  298.15 -3920.781+127.586536*T-28.4781*T*LN(T)
    -5.4035E-3*T**2;   990 Y
     +3528.208+41.52572*T-15.7351*T*LN(T)
    -15.4772E-3*T**2+1.524942E-6*T**3-864940*T**(-1);  1464 Y
     -12865.948+226.18075*T-42.248*T*LN(T);  3000 N !

 FUNCT GBCCPU  298.15 -1358.984+116.603882*T-27.094*T*LN(T)
    -9.105E-3*T**2+2.061667E-6*T**3+20863*T**(-1);  745 Y
     -2890.817+156.878957*T-33.72*T*LN(T);  956 Y
     +29313.619-132.788248*T+6.921*T*LN(T)
    -20.23305E-3*T**2+1.426922E-6*T**3-4469245*T**(-1); 2071 Y
     -15400.585+227.421855*T-42.248*T*LN(T); 3000 N !
$ -------------------------------------
 
$========================================================================
$ Ra   (Stable Structure = RA_S)
$ -------------------------------------
 FUNCT GHSERRA 298.15 -7586.80726+84.7267364*T-21.891*T*LN(T)
      -.01192215*T**2-7.05E-10*T**3+25*T**(-1);  
    969.00 Y -16207.5678+236.497235*T-44.69*T*LN(T)
      +.0024207*T**2+3.08333333E-10*T**3-1065*T**(-1);  
   1900.00 Y +663665.969-3406.90923*T+429.821*T*LN(T)
      -.14307925*T**2+8.24672667E-06*T**3-1.809125E+08*T**(-1);  
   2200.00 Y -6524.86128+162.845411*T-35*T*LN(T);  
   4000.00 N PURE4 !

 FUNCT GGASRA1 298.15 +153759.624-36.4634424*T-20.909*T*LN(T)
     +1.327E-04*T**2-2.35816667E-08*T**3+2520*T**(-1);  
   1500.00 Y +113415.461+243.449819*T-58.888*T*LN(T)
      +.0161394*T**2-1.29957833E-06*T**3+8085840*T**(-1);  
   2900.00 Y +740503.588-2269.74719*T+255.137*T*LN(T)
      -.05399135*T**2+1.64816167E-06*T**3-2.274382E+08*T**(-1);  
   4300.00 Y -464468.83+1071.43441*T-141.421*T*LN(T)
      +.0039122*T**2+6.57833333E-08*T**3+4.579589E+08*T**(-1);  
   5800.00 Y -1450458.29+3377.99292*T-409.101*T*LN(T)
      +.0362229*T**2-6.65655E-07*T**3+1.1393215E+09*T**(-1);  
   6000.00 N PURE4 !
$ -------------------------------------

$========================================================================
$ Rb   (Stable Structure = BCC_A2)
$ -------------------------------------
 FUNCT GHSERRB  200.00 -21669.733+583.580988*T-115.2825888*T*LN(T)
    +262.77612E-3*T**2-152.236932E-6*T**3+385754*T**(-1); 312.46 Y
     -7823.397+117.050578*T-29.1775424*T*LN(T)
    +0.412369E-3*T**2-0.46822E-6*T**3-126310*T**(-1)
    -555.029E20*T**(-9);   900 Y
     -39488.142+450.974149*T-77.7006456*T*LN(T)
    +33.795632E-3*T**2-4.829082E-6*T**3+3778006*T**(-1)
    -555.029E20*T**(-9);  1600 Y
     -159742.511+1287.789466*T-191.2627736*T*LN(T)
    +81.61687E-3*T**2-8.61653E-6*T**3+27738456*T**(-1)
    -555.029E20*T**(-9);  2100 N !
 
 FUNCT GLIQRB  200 
     +GHSERRB#+2217.552-7.110486*T+144.078E-19*T**7; 312.46 Y
     -5650.532+110.090262*T-29.1775424*T*LN(T)
    +0.412369E-3*T**2-0.46822E-6*T**3-126310*T**(-1);     900 Y
     -37315.276+444.013833*T-77.7006456*T*LN(T)
    +33.795632E-3*T**2-4.829082E-6*T**3+3778006*T**(-1); 1600 Y
     -157569.646+1280.829151*T-191.2627736*T*LN(T)
    +81.61687E-3*T**2-8.61653E-6*T**3+27738456*T**(-1);  2100 N !
 
 FUNCT GFCCRB  200 +GHSERRB#+200+1.3*T; 2100 N !
 
 FUNCT GHCPRB  200 +GHSERRB#+200+2*T;   2100 N !
$ -------------------------------------
 
$========================================================================
$ Re   (Stable Structure = HCP_A3)
$ -------------------------------------
 FUNCT GHSERRE 298.15 -7695.279+128.421589*T-24.348*T*LN(T)
    -2.53505E-3*T**2+0.192818E-6*T**3+32915*T**(-1); 1200 Y
     -15775.998+194.667426*T-33.586*T*LN(T)
    +2.24565E-3*T**2-0.281835E-6*T**3+1376270*T**(-1); 2400 Y
     -70882.739+462.110749*T-67.956*T*LN(T)
    +11.84945E-3*T**2-0.788955E-6*T**3+18075200*T**(-1); 3458 Y
     +346325.888-1211.371859*T+140.8316548*T*LN(T)
    -33.764567E-3*T**2+1.053726E-6*T**3-134548866*T**(-1); 5000 Y
     -78564.296+346.997842*T-49.519*T*LN(T); 6000 N !

 FUNCT GLIQRE 298.15 16125.604+122.076209*T-24.348*T*LN(T)
    -2.53505E-3*T**2+0.192818E-6*T**3+32915*T**(-1); 1200 Y
     +8044.885+188.322047*T-33.586*T*LN(T)
    +2.24565E-3*T**2-0.281835E-6*T**3+1376270*T**(-1); 2000 Y
     +568842.665-2527.838455*T+314.1788975*T*LN(T)
    -89.39817E-3*T**2+3.92854E-6*T**3-163100987*T**(-1); 3458 Y
     -39044.888+335.723691*T-49.519*T*LN(T); 6000 N !
 
 FUNCT GFCCRE 298.15 +GHSERRE#+11000-1.5*T; 6000 N !

 FUNCT GBCCRE 298.15 +GHSERRE#+17000-3.7*T; 6000 N !
$ -------------------------------------
 
$========================================================================
$ Rh   (Stable Structure = FCC_A1)
$ -------------------------------------
 FUNCT GHSERRH  298.15 -7848.828+132.020923*T-24.0178336*T*LN(T)
    -3.424186E-3*T**2-0.168032E-6*T**3+55846*T**(-1);   1200 Y
     -28367.852+305.771019*T-48.3766632*T*LN(T)
    +9.66345E-3*T**2-1.512774E-6*T**3+3348162*T**(-1);  2237 Y
     -6237470.481+30151.634226*T-3874.2105805*T*LN(T)
    +1049.213607E-3*T**2-53.978814E-6*T**3+1880362184*T**(-1);  2450 Y
     -44863.489+344.889895*T-50.58456*T*LN(T);  2500 N !
 
 FUNCT GLIQRH   298.15 +11244.082+125.099593*T-24.0178336*T*LN(T)
    -3.424186E-3*T**2-0.168032E-6*T**3+55846*T**(-1);  700 Y
     +35898.508-147.926418*T+15.6492377*T*LN(T)
    -28.665357E-3*T**2+2.100572E-6*T**3-2638940*T**(-1); 2237 Y
     -18208.54+332.974832*T-50.58456*T*LN(T);  2500 N !
 
 FUNCT GBCCRH 298.15 +GHSERRH#+19000-4.7*T; 2500 N !
 
 FUNCT GHCPRH 298.15 +GHSERRH#+3000-0.5*T;  2500 N !
$ -------------------------------------
 
$========================================================================
$ Rn   (Stable Structure = GAS_RN)
$ -------------------------------------
 FUNCT GHSERRN 298.15 -6223.28228-36.6929111*T-20.83273*T*LN(T)
      +1.887983E-05*T**2-1.00153433E-09*T**3+2031.768*T**(-1);  
   7200.00 Y -582791.297+1000.48119*T-137.2327*T*LN(T)
      +.010524605*T**2-1.79927333E-07*T**3+5.383375E+08*T**(-1);  
   9800.00 Y -804769.059+1450.77695*T-188.0433*T*LN(T)
      +.01510267*T**2-2.52325333E-07*T**3+6.727465E+08*T**(-1);  
  12500.00 Y +9671336.36-10142.4734*T+1037.633*T*LN(T)
      -.04865342*T**2+3.69745167E-07*T**3-1.612149E+10*T**(-1);  
  14500.00 Y +17110816.5-17603.9629*T+1817.362*T*LN(T)
      -.08493845*T**2+6.860405E-07*T**3-2.941658E+10*T**(-1);  
  17000.00 Y -10550925.5+5698.86365*T-569.4259*T*LN(T)
      +.00660433*T**2+2.76204667E-08*T**3+3.0700315E+10*T**(-1);  
  20000.00 N PURE4 !

$========================================================================
$ Ru   (Stable Structure = HCP_A3)
$ -------------------------------------
 FUNCT GHSERRU  298.15 -7561.873+127.866233*T-22.9143287*T*LN(T)
    -4.062566E-3*T**2+0.17641E-6*T**3+56377*T**(-1);  1500 Y
     -59448.103+489.516214*T-72.3241219*T*LN(T)
    +18.726245E-3*T**2-1.952433E-6*T**3+11063885*T**(-1);  2607 Y
     -38588773.031+168610.517401*T-21329.7050475*T*LN(T)
  +5221.638997E-3*T**2-240.245985E-6*T**3+1308.2992629E7*T**(-1); 2740 Y
     -55768.304+364.482314*T-51.8816*T*LN(T);  4500 N !
 
 FUNCT GLIQRU   298.15 +19918.743+119.467485*T-22.9143287*T*LN(T)
    -4.062566E-3*T**2+0.17641E-6*T**3+56377*T**(-1);   800 Y
     +50827.232-179.818561*T+19.539341*T*LN(T)
    -26.524167E-3*T**2+1.667839E-6*T**3-3861125*T**(-1); 2607 Y
     -17161.807+349.673561*T-51.8816*T*LN(T);  4500 N !
 
 FUNCT GFCCRU 298.15 +GHSERRU#+12500-2.4*T;  4500 N !
 
 FUNCT GBCCRU 298.15 +GHSERRU#+21500-5.05*T; 4500 N !
$ -------------------------------------
 
$========================================================================
$ S    (Stable Structure = ORTHORHOMBIC_S)
$ -------------------------------------
 FUNCT GHSERSS  298.15 -5198.294+53.913855*T-10.726*T*LN(T)
    -27.3801E-3*T**2+8.179537E-6*T**3; 368.3 Y
     -6475.706+94.182332*T-17.8693298*T*LN(T)
    -10.936877E-3*T**2+1.406467E-6*T**3+36871*T**(-1); 1300 Y
     -12485.546+188.304687*T-32*T*LN(T); 1301 N !
  
 FUNCT GLIQSS   298.15 -4196.575+85.63027*T-17.413*T*LN(T)
    -9.93935E-3*T**2-0.070062E-6*T**3+1250*T**(-1); 335 Y
     +1790361.982-44195.451432*T+7511.6194258*T*LN(T)
    -13985.517511E-3*T**2+4838.738601E-6*T**3-79880891*T**(-1); 388.36 Y
     -876313.954+23366.872986*T-4028.756*T*LN(T)
    +7954.595E-3*T**2-2908.513333E-6*T**3+33980035*T**(-1); 432.25 Y
     +454088.687-7814.670231*T+1237.001*T*LN(T)
    -1560.7295E-3*T**2+359.883667E-6*T**3-31765395*T**(-1); 500 Y
     +18554.561-144.895285*T+16.535*T*LN(T)
    -45.4119E-3*T**2+8.327402E-6*T**3-2705030*T**(-1); 700 Y
     +21243.126-113.298877*T+9.944*T*LN(T)
    -28.8384E-3*T**2+3.791365E-6*T**3-3507570*T**(-1); 900 Y
     +16117.849-32.79523*T-2.425*T*LN(T)
    -17.12545E-3*T**2+1.84974E-6*T**3-3215170*T**(-1); 1300 Y
     -6461.814+175.590536*T-32*T*LN(T); 1301 N !
 
 FUNCT GFCCSS  298.15 +GHSERSS#+105000; 1301 N !
 
 FUNCT GBCCSS  298.15 +GHSERSS#+105000; 1301 N !

 FUNCT GGASS2 298.15 +117374.548+2.98629558*T-34.09678*T*LN(T)
      -.002325464*T**2+1.85480167E-07*T**3+128593.6*T**(-1);  
   1000.00 Y +117352.438+2.50383258*T-34.04744*T*LN(T)
      -.0021150245*T**2+9.16602333E-08*T**3+175718.45*T**(-1);  
   3400.00 Y +124361.091+14.5182895*T-36.1923*T*LN(T)
      -5.930925E-04*T**2-7.54259333E-09*T**3-7484105*T**(-1);  
   6000.00 N PURE4 !
$ -------------------------------------
 
$========================================================================
$ Sb   (Stable Structure = RHOMBOHEDRAL_A7)
$ -------------------------------------
 FUNCT GHSERSB  298.15 -9242.858+156.154689*T-30.5130752*T*LN(T)
    +7.748768E-3*T**2-3.003415E-6*T**3+100625*T**(-1);   903.78 Y
     -11738.83+169.485872*T-31.38*T*LN(T)+1616.849E24*T**(-9); 2000 N !
 
 FUNCT GLIQSB 298.15 
     +GHSERSB#+19822.328-21.923164*T-174.847E-22*T**7; 903.78 Y
     +8175.359+147.455986*T-31.38*T*LN(T);   2000 N !
 
 FUNCT GFCCSB 298.15 +GHSERSB#+19874-13.7*T; 2000 N !
 
 FUNCT GBCCSB 298.15 +GHSERSB#+19874-15.1*T; 2000 N !
 
 FUNCT GHCPSB 298.15 +GHSERSB#+19874-13*T;   2000 N !
$ -------------------------------------
 
$========================================================================
$ Sc   (Stable Structure = HCP_A3)
$ -------------------------------------
 FUNCT GHSERSC  298.15 -8689.547+153.48097*T-28.1882*T*LN(T)
    +3.21892E-3*T**2-1.64531E-6*T**3+72177*T**(-1);  800 Y
     -7511.295+132.759582*T-24.9132*T*LN(T)
    -0.573295E-3*T**2-0.859345E-6*T**3; 1608 Y
     +261143.04-1817.922454*T+241.4410508*T*LN(T)
    -117.529396E-3*T**2+8.7398E-6*T**3-50607159*T**(-1); 2000 Y
     -30515.246+286.474338*T-44.2249*T*LN(T); 3200 N !
 
 FUNCT GLIQSC   298.15 +6478.66+45.427539*T-10.7967803*T*LN(T)
    -20.636524E-3*T**2+2.13106E-6*T**3-158106*T**(-1); 1608 Y
     -11832.111+275.871695*T-44.2249*T*LN(T);  3200 N !

 FUNCT GFCCSC   298.15 +GHSERSC#+5000; 3200 N !
 
 FUNCT GBCCSC   298.15 -6709.819+152.456835*T-28.1882*T*LN(T)
    +3.21892E-3*T**2-1.64531E-6*T**3+72177*T**(-1);  800 Y
     -5531.567+131.735447*T-24.9132*T*LN(T)
    -0.573295E-3*T**2-0.859345E-6*T**3;     1000 Y
     +230161.408-2004.054685*T+276.7666402*T*LN(T)
    -167.120107E-3*T**2+15.637371E-6*T**3-33783257*T**(-1); 1608 Y
     -25928.011+283.642312*T-44.2249*T*LN(T);  3200 N !
$ -------------------------------------
 
$========================================================================
$ Se   (Stable Structure = HEXAGONAL_A8)
$ -------------------------------------
 FUNCT GHSERSE  298.15 -9376.371+174.205877*T-33.6527*T*LN(T)
    +24.24314E-3*T**2-15.318461E-6*T**3+102249*T**(-1);   494 Y
     -37546.134+507.111538*T-81.2006585*T*LN(T)
    +37.144892E-3*T**2-5.611026E-6*T**3+2614263*T**(-1);  800 Y
     -12193.47+197.770166*T-35.1456*T*LN(T);  1000 N !
 
 FUNCT GLIQSE   298.15 +50533.347-1178.288242*T+194.1074389*T*LN(T)
    -390.268991E-3*T**2+119.219297E-6*T**3-2224398*T**(-1); 494 Y
     -5228.304+183.72559*T-35.1456*T*LN(T);  1000 N !
$ -------------------------------------
 
$========================================================================
$ Si   (Stable Structure = DIAMOND_A4)
$ -------------------------------------
 FUNCT GHSERSI  298.15 -8162.609+137.236859*T-22.8317533*T*LN(T)
    -1.912904E-3*T**2-0.003552E-6*T**3+176667*T**(-1); 1687 Y
     -9457.642+167.281367*T-27.196*T*LN(T)
    -420.369E28*T**(-9);  3600 N !
 
 FUNCT GLIQSI 298.15 
     +GHSERSI#+50696.36-30.099439*T+209.307E-23*T**7; 1687 Y
     +40370.523+137.722298*T-27.196*T*LN(T); 3600 N !
 
 FUNCT GFCCSI 298.15 +GHSERSI#+51000-21.8*T; 3600 N !
 
 FUNCT GBCCSI 298.15 +GHSERSI#+47000-22.5*T; 3600 N !
 
 FUNCT GHCPSI 298.15 +GHSERSI#+49200-20.8*T; 3600 N !
$ -------------------------------------
 
$========================================================================
$ Sm   (Stable Structure = RHOMBOHEDRAL_SM)
$ -------------------------------------
 FUNCT GHSERSM  298.15 -3872.013-32.10748*T-1.6485*T*LN(T)
    -50.254E-3*T**2+10.10345E-6*T**3-82168*T**(-1);     700 Y
     -50078.215+627.869894*T-102.665*T*LN(T)
    +47.4522E-3*T**2-7.538383E-6*T**3+3861770*T**(-1); 1190 Y
     +289719.819-2744.509764*T+381.4198202*T*LN(T)
    -254.986338E-3*T**2+27.512152E-6*T**3-40102102*T**(-1); 1345 Y
     -23056.079+282.194375*T-50.208*T*LN(T);  2100 N !
 
 FUNCT GLIQSM   298.15 +3468.783+20.117456*T-11.6968284*T*LN(T)
    -32.418177E-3*T**2+4.544272E-6*T**3+23528*T**(-1);  1190 Y
     -11728.229+273.487076*T-50.208*T*LN(T);  2100 N !
 
 FUNCT GBCCSM   298.15 -4368.72+55.972523*T-16.9298494*T*LN(T)
    -25.446016E-3*T**2+3.579527E-6*T**3+94209*T**(-1);    1190 Y
     -15957.862+253.121044*T-46.9445*T*LN(T);  1345 Y
     +111191.653-624.680805*T+71.6856914*T*LN(T)
    -47.314968E-3*T**2+3.329865E-6*T**3-24870276*T**(-1); 2100 N !
 
 FUNCT GHCPSM   298.15 +GHSERSM#+69.977-0.069491*T; 2100 N !
$ -------------------------------------
 
$========================================================================
$ Sn   (Stable Structure = BCT_A5)
$ -------------------------------------
 FUNCT GHSERSN  100.00 -7958.517+122.765451*T-25.858*T*LN(T)
    +0.51185E-3*T**2-3.192767E-6*T**3+18440*T**(-1);   250 Y
     -5855.135+65.443315*T-15.961*T*LN(T)
    -18.8702E-3*T**2+3.121167E-6*T**3-61960*T**(-1);   505.08 Y
     +2524.724+4.005269*T-8.2590486*T*LN(T)
    -16.814429E-3*T**2+2.623131E-6*T**3-1081244*T**(-1)
    -123.07E23*T**(-9);   800 Y
     -8256.959+138.99688*T-28.4512*T*LN(T)
    -123.07E23*T**(-9); 3000 N !
 
 FUNCT GLIQSN 100.00 
     +GHSERSN#+7103.092-14.087767*T+147.031E-20*T**7; 505.08 Y
     +9496.31-9.809114*T-8.2590486*T*LN(T)
    -16.814429E-3*T**2+2.623131E-6*T**3-1081244*T**(-1);  800 Y
     -1285.372+125.182498*T-28.4512*T*LN(T);  3000 N !
 
 FUNCT GFCCSN 100.00 +GHSERSN#+5510-8.46*T;  3000 N !
 
 FUNCT GBCCSN 100.00 +GHSERSN#+4400-6*T;     3000 N !
  
 FUNCT GHCPSN 100.00 +GHSERSN#+3900-7.646*T; 3000 N !
$ -------------------------------------
 
$========================================================================
$ Sr   (Stable Structure = FCC_A1)
$ -------------------------------------
 FUNCT GHSERSR  298.15 -7532.367+107.183879*T-23.905*T*LN(T)
    -4.61225E-3*T**2-0.167477E-6*T**3-2055*T**(-1);     820 Y
     -13380.102+153.196104*T-30.0905432*T*LN(T)
    -3.251266E-3*T**2+0.184189E-6*T**3+850134*T**(-1); 3000 N !
 
 FUNCT GLIQSR   298.15 +2194.997-10.118994*T-5.0668978*T*LN(T)
    -31.840595E-3*T**2+4.981237E-6*T**3-265559*T**(-1); 1050 Y
     -10855.29+213.406219*T-39.463*T*LN(T);  3000 N !
 
 FUNCT GBCCSR   298.15 -6779.234+116.583654*T-25.6708365*T*LN(T)
    -3.126762E-3*T**2+0.22965E-6*T**3+27649*T**(-1);  820 Y
     -6970.594+122.067301*T-26.57*T*LN(T)
    -1.9493E-3*T**2-0.017895E-6*T**3+16495*T**(-1);  1050 Y
     +8168.357+0.423037*T-9.7788593*T*LN(T)
    -9.539908E-3*T**2+0.520221E-6*T**3-2414794*T**(-1); 3000 N !
 
 FUNCT GHCPSR   298.15 +GHSERSR#+250+0.7*T; 3000 N !
$ -------------------------------------
 
$========================================================================
$ T    (Stable Structure = GAS_T3)            (TRITIUM)
$ -------------------------------------
 FUNCT GHSERT1 298.15 +217173.654+10.8312449*T-20.786*T*LN(T);   
   6000.00 N PURE4 !

 FUNCT GHSERT2 298.15 -7866.66628+27.0791947*T-26.83661*T*LN(T)
      -.0018402735*T**2-3.83766667E-07*T**3-47495.205*T**(-1);  
    800.00 Y -10075.8547+36.1414244*T-27.73559*T*LN(T)
      -.003476423*T**2+1.94916667E-07*T**3+366681*T**(-1);  
   2300.00 Y -11704.7696+66.9358*T-32.14505*T*LN(T)
      -.0012333515*T**2+2.081645E-08*T**3-649401*T**(-1);  
   5800.00 Y -154096.368+295.516281*T-57.15841*T*LN(T)
      +2.810452E-04*T**2+1.757905E-08*T**3+1.356364E+08*T**(-1);  
   9800.00 Y -142455.129+386.293696*T-68.45016*T*LN(T)
      +.001927947*T**2-1.4502375E-08*T**3+15481045*T**(-1);  
  18500.00 Y +484422.833-154.39806*T-12.90783*T*LN(T)
      -2.6700035E-04*T**2+1.79437333E-09*T**3-1.31833E+09*T**(-1);  
  20000.00 N PURE4 !

$========================================================================
$ Ta   (Stable Structure = BCC_A2)
$ -------------------------------------
 FUNCT GHSERTA  298.15 -7285.889+119.139857*T-23.7592624*T*LN(T)
    -2.623033E-3*T**2+0.170109E-6*T**3-3293*T**(-1);  1300 Y
     -22389.955+243.88676*T-41.137088*T*LN(T)
    +6.167572E-3*T**2-0.655136E-6*T**3+2429586*T**(-1);  2500 Y
     +229382.886-722.59722*T+78.5244752*T*LN(T)
    -17.983376E-3*T**2+0.195033E-6*T**3-93813648*T**(-1);  3290 Y
     -1042384.014+2985.491246*T-362.1591318*T*LN(T)
    +43.117795E-3*T**2-1.055148E-6*T**3+554714342*T**(-1); 6000 N !
 
 FUNCT GLIQTA   298.15 +21875.086+111.561128*T-23.7592624*T*LN(T)
    -2.623033E-3*T**2+0.170109E-6*T**3-3293*T**(-1);  1000 Y
     +43884.339-61.981795*T+0.0279523*T*LN(T)
    -12.330066E-3*T**2+0.614599E-6*T**3-3523338*T**(-1); 3290 Y
     -6314.543+258.110873*T-41.84*T*LN(T);    6000 N !
 
 FUNCT GFCCTA   298.15 +GHSERTA#+16000+1.7*T; 6000 N !
 
 FUNCT GHCPTA   298.15 +GHSERTA#+12000+2.4*T; 6000 N !
$ -------------------------------------
 
$========================================================================
$ Tb   (Stable Structure = HCP_A3)
$ -------------------------------------
 FUNCT GHSERTB  298.15 -20842.158+409.309555*T-77.5006*T*LN(T)
    +83.2265E-3*T**2-25.672833E-6*T**3+562430*T**(-1);   600 Y
     -8772.606+102.61162*T-25.8659*T*LN(T)
