Repository: glensk/dotfiles

This is a collection of my private dotfiles. Feel free to use and adapt them in any
way.

File: thermodynamics/utilities/db_CALPHAD_PURE5_SGTE.TDB (part 3 of 3)
$ 
    -2.757005E-3*T**2-0.805838E-6*T**3+172355*T**(-1);  1200 Y
     -7944.942+101.7776*T-25.9584*T*LN(T)
    -1.676335E-3*T**2-1.067632E-6*T**3; 1562 Y
     -265240.309+1456.042685*T-200.2156949*T*LN(T)
    +41.615159E-3*T**2-2.044697E-6*T**3+65043790*T**(-1); 3000 N !
 
 FUNCT GLIQTB   298.15 +3945.831+29.867521*T-14.252646*T*LN(T)
    -20.466105E-3*T**2+2.17475E-6*T**3-160724*T**(-1);  1562 Y
     -13247.649+251.16889*T-46.4842*T*LN(T);  3000 N !
 
 FUNCT GBCCTB   298.15 -16674.323+406.656848*T-77.5006*T*LN(T)
    +83.2265E-3*T**2-25.672833E-6*T**3+562430*T**(-1);   600 Y
     -4604.771+99.958913*T-25.8659*T*LN(T)
    -2.757005E-3*T**2-0.805838E-6*T**3+172355*T**(-1);  1200 Y
     +633060.245-5157.777795*T+706.5805957*T*LN(T)
    -373.763517E-3*T**2+34.100235E-6*T**3-103233571*T**(-1); 1562 Y
     -23398.029+257.388486*T-46.4842*T*LN(T);  3000 N !
$ -------------------------------------
 
$========================================================================
$ Tc   (Stable Structure = HCP_A3)
$ -------------------------------------
 FUNCT GHSERTC  298.15 -7947.794+132.5101*T-24.3394*T*LN(T)
    -2.954747E-3*T**2+63855*T**(-1);  2430 Y
     -47759.99+318.286*T-47*T*LN(T)+663.829E30*T**(-9);  4000 N !
 
 FUNCT GLIQTC 298.15 
     +GHSERTC#+30402.134-12.313*T-962.385E-24*T**7; 2430 Y
     -12221.9+303.7538*T-47*T*LN(T);  4000 N !
 
 FUNCT GFCCTC 298.15 +GHSERTC#+10000-1.5*T; 4000 N !
 
 FUNCT GBCCTC 298.15 +GHSERTC#+18000-4.5*T; 4000 N !
$ -------------------------------------
 
$========================================================================
$ Te   (Stable Structure = HEXAGONAL_A8)
$ -------------------------------------
 FUNCT GHSERTE  298.15 -10544.679+183.372894*T-35.6687*T*LN(T)
    +15.83435E-3*T**2-5.240417E-6*T**3+155015*T**(-1);   722.66 Y
     +9160.595-129.265373*T+13.004*T*LN(T)
    -36.2361E-3*T**2+5.006367E-6*T**3-1286810*T**(-1);  1150 Y
     -12781.349+174.901226*T-32.5596*T*LN(T);  1600 N !

 FUNCT GLIQTE   298.15 -17554.731+685.8776386*T-126.318*T*LN(T)
    +221.9435E-3*T**2-94.2075E-6*T**3+827930*T**(-1);   626.49 Y
     -3165763.484+46756.3570347*T-7196.41*T*LN(T)
    +7097.75E-3*T**2-1306.928333E-6*T**3+258051000*T**(-1); 722.66 Y
      +180326.959-1500.5790943*T+202.743*T*LN(T)
    -142.016E-3*T**2+16.129733E-6*T**3-24238450*T**(-1);  1150 Y
      +6328.687+148.7082987*T-32.5596*T*LN(T);  1600 N !
$ -------------------------------------
 
$========================================================================
$ Th   (Stable Structure = FCC_A1)
$ -------------------------------------
 FUNCT GHSERTH  298.15 -7732.08+116.273975*T-24.841*T*LN(T)
    -2.36725E-3*T**2-0.52883E-6*T**3+13010*T**(-1);  1633 Y
     -37352.871+236.906118*T-39.107*T*LN(T)
    -3.58025E-3*T**2+0.236893E-6*T**3+7981000*T**(-1); 2900 Y
     -33353.313+283.231045*T-46.024*T*LN(T);  4000 N !
 
 FUNCT GLIQTH   298.15 +5031.109+110.886346*T-24.987*T*LN(T)
    -1.68345E-3*T**2-0.909067E-6*T**3+10865*T**(-1);   1499.80 Y
     -15602.847+127.657716*T-24.03*T*LN(T)
    -13.6421E-3*T**2+1.210117E-6*T**3+7111100*T**(-1); 2014.50 Y
     -17273.382+275.001274*T-46.024*T*LN(T);  4000 N !
 
 FUNCT GBCCTH   298.15 -2321.06+133.531195*T-28.244*T*LN(T)
    +0.43775E-3*T**2-0.53048E-6*T**3+91190*T**(-1);   1633 Y
     -115978.348+800.909049*T-116.453*T*LN(T)
    +30.98E-3*T**2-2.536883E-6*T**3+27512600*T**(-1); 2023 Y
     -33602.796+208.774709*T-35.813*T*LN(T)
    -3.46655E-3*T**2+0.166067E-6*T**3+11876950*T**(-1); 3600 Y
     -34333.615+283.181494*T-46.024*T*LN(T);  4000 N !
$ -------------------------------------
 
$========================================================================
$ Ti   (Stable Structure = HCP_A3)
$ -------------------------------------
 FUNCT GHSERTI  298.15 -8059.921+133.615208*T-23.9933*T*LN(T)
    -4.777975E-3*T**2+0.106716E-6*T**3+72636*T**(-1);   900 Y
     -7811.815+132.988068*T-23.9887*T*LN(T)
    -4.2033E-3*T**2-0.090876E-6*T**3+42680*T**(-1);    1155 Y
     +908.837+66.976538*T-14.9466*T*LN(T)
    -8.1465E-3*T**2+0.202715E-6*T**3-1477660*T**(-1);  1941 Y
     -124526.786+638.806871*T-87.2182461*T*LN(T)
    +8.204849E-3*T**2-0.304747E-6*T**3+36699805*T**(-1); 4000 N !
  
 FUNCT GLIQTI   298.15 +4134.494+126.63427*T-23.9933*T*LN(T)
    -4.777975E-3*T**2+0.106716E-6*T**3+72636*T**(-1);   900 Y
     +4382.601+126.00713*T-23.9887*T*LN(T)
    -4.2033E-3*T**2-0.090876E-6*T**3+42680*T**(-1);    1155 Y
     +13103.253+59.9956*T-14.9466*T*LN(T)
    -8.1465E-3*T**2+0.202715E-6*T**3-1477660*T**(-1);  1300 Y
     +369519.198-2554.0225*T+342.059267*T*LN(T)
    -163.409355E-3*T**2+12.457117E-6*T**3-67034516*T**(-1); 1941 Y
     -19887.066+298.7367*T-46.29*T*LN(T);  4000 N !
 
 FUNCT GFCCTI   298.15 +GHSERTI#+6000-0.1*T; 4000 N !

 FUNCT GBCCTI   298.15 -1272.064+134.71418*T-25.5768*T*LN(T)
    -0.663845E-3*T**2-0.278803E-6*T**3+7208*T**(-1);  1155 Y
     +6667.385+105.366379*T-22.3771*T*LN(T)
    +1.21707E-3*T**2-0.84534E-6*T**3-2002750*T**(-1); 1941 Y
     +26483.26-182.426471*T+19.0900905*T*LN(T)
    -22.00832E-3*T**2+1.228863E-6*T**3+1400501*T**(-1); 4000 N !
$ -------------------------------------
 
$========================================================================
$ Tl   (Stable Structure = HCP_A3)
$ -------------------------------------
 FUNCT GHSERTL  200.00 -8104.038+107.140405*T-25.2274*T*LN(T)
    -3.3063E-3*T**2-0.121807E-6*T**3+42058*T**(-1);    577 Y
     -15406.859+196.771926*T-38.4130658*T*LN(T)
    +5.228106E-3*T**2-0.519136E-6*T**3+729665*T**(-1); 1800 Y
     -4885.034+106.361006*T-25.8437*T*LN(T)
    -0.83662E-3*T**2+0.000009E-6*T**3-612570*T**(-1);  1801 N !
 
 FUNCT GLIQTL   200.00 -946.623+0.755649*T-7.44455*T*LN(T)
    -44.350292E-3*T**2+14.248046E-6*T**3-54228*T**(-1); 577 Y
     -614.74+98.472609*T-25.8437*T*LN(T)
    -0.83662E-3*T**2+0.000009E-6*T**3-612570*T**(-1);  1801 N !
 
 FUNCT GFCCTL   200.00 +GHSERTL#+310; 1801 N !
 
 FUNCT GBCCTL   200.00 -9194.493+150.019517*T-33.0508*T*LN(T)
    +17.2318E-3*T**2-10.115933E-6*T**3+82153*T**(-1);    577 Y
     -41836.403+482.633817*T-79.2926704*T*LN(T)
    +26.042993E-3*T**2-2.359101E-6*T**3+3507810*T**(-1); 1800 Y
     -623.343+101.120182*T-25.8437*T*LN(T)
    -0.83662E-3*T**2+0.000009E-6*T**3-612570*T**(-1);  1801 N !
$ -------------------------------------
 
$========================================================================
$ Tm   (Stable Structure = HCP_A3)
$ -------------------------------------
 FUNCT GHSERTM   298.15 -10016.715+151.037648*T-34.3664974*T*LN(T)
    +12.110965E-3*T**2-3.831156E-6*T**3+95982*T**(-1);   700 Y
     -14701.965+147.957496*T-32.1951269*T*LN(T)
    +0.444753E-3*T**2-0.396694E-6*T**3+1091664*T**(-1); 1600 Y
     -8669.227+97.98144*T-25.1816969*T*LN(T)
    -3.384563E-3*T**2;  1818 Y
     +727125.608-4147.400632*T+534.082763*T*LN(T)
    -190.93039E-3*T**2+11.689185E-6*T**3-180382220*T**(-1); 2300 N !
 
 FUNCT GLIQTM    298.15 +3182.534+144.479977*T-34.3664974*T*LN(T)
    +12.110965E-3*T**2-3.831156E-6*T**3+95982*T**(-1);    600 Y
     +22640.028-126.738485*T+6.8744933*T*LN(T)
    -25.487085E-3*T**2+2.288172E-6*T**3-1585412*T**(-1); 1818 Y
     -10090.305+214.184413*T-41.37976*T*LN(T);  2300 N !
$ -------------------------------------
 
$========================================================================
$ U    (Stable Structure = ORTHORHOMBIC_A20)
$ -------------------------------------
 FUNCT GHSERUU  298.15 -8407.734+130.955151*T-26.9182*T*LN(T)
    +1.25156E-3*T**2-4.42605E-6*T**3+38568*T**(-1);   955 Y
     -22521.8+292.121093*T-48.66*T*LN(T);  3000 N !
 
 FUNCT GLIQUU   298.15 +GHSERUU#+12355.5-10.3239*T; 3000 N !

 FUNCT GFCCUU   298.15 +GHSERUU#+5000;              3000 N !
 
 FUNCT GBCCUU   298.15 -752.767+131.5381*T-27.5152*T*LN(T)
    -8.35595E-3*T**2+0.967907E-6*T**3+204611*T**(-1); 1049 Y
     -4698.365+202.685635*T-38.2836*T*LN(T);  3000 N !

 FUNCT GHCPUU   298.15  +4247.233+131.5301*T -27.5152*T*LN(T)
    -0.00835595*T**2+9.67907E-07*T**3+204611*T**(-1); 1049 Y
     +301.635+202.677635*T-38.2836*T*LN(T);  2500 N !
$ -------------------------------------
 
$========================================================================
$ V    (Stable Structure = BCC_A2)
$ -------------------------------------
 FUNCT GHSERVV  298.15 -7930.43+133.346053*T-24.134*T*LN(T)
    -3.098E-3*T**2+0.12175E-6*T**3+69460*T**(-1);   790 Y
     -7967.842+143.291093*T-25.9*T*LN(T)
    +0.0625E-3*T**2-0.68E-6*T**3;  2183 Y
     -41689.864+321.140783*T-47.43*T*LN(T)
    +644.389E29*T**(-9);  4000 N !
 
 FUNCT GLIQVV   298.15 
     +GHSERVV#+20764.117-9.455552*T-519.136E-24*T**7; 2183 Y
     -19617.51+311.055983*T-47.43*T*LN(T);   4000 N !
 
 FUNCT GFCCVV   298.15 +GHSERVV#+7500+1.7*T; 4000 N !
 
 FUNCT GHCPVV   298.15 +GHSERVV#+4000+2.4*T; 4000 N !
$ -------------------------------------
 
$========================================================================
$ W    (Stable Structure = BCC_A2)
$ -------------------------------------
 FUNCT GHSERWW  298.15 -7646.311+130.4*T-24.1*T*LN(T)
    -1.936E-3*T**2+0.207E-6*T**3+44500*T**(-1)-0.0533E-9*T**4; 3695 Y
     -82868.801+389.362335*T-54*T*LN(T)+1528.621E30*T**(-9);  6000 N !
 
 FUNCT GLIQWW  298.15 
     +GHSERWW#+52160.584-14.10999*T-2713.468E-27*T**7; 3695 Y
     -30436.051+375.175*T-54*T*LN(T);  6000 N !
 
 FUNCT GFCCWW  298.15 +GHSERWW#+19300+0.63*T; 6000 N !
 
 FUNCT GHCPWW  298.15 +GHSERWW#+14750;        6000 N !
$ -------------------------------------
 
$========================================================================
$ Xe   (Stable Structure = GAS_XE)
$ -------------------------------------
 FUNCT GHSERXE 298.15 -6218.7749-30.2044649*T-20.82368*T*LN(T)
      +1.4072105E-05*T**2-6.82734E-10*T**3+1700.88*T**(-1);  
   8200.00 Y -704701.42+1081.53707*T-143.6918*T*LN(T)
      +.00967559*T**2-1.44048483E-07*T**3+7.482925E+08*T**(-1);  
  11000.00 Y -1276720.23+1886.04885*T-231.1446*T*LN(T)
      +.01552948*T**2-2.16645667E-07*T**3+1.43637E+09*T**(-1);  
  14000.00 Y +9750984.27-9088.96014*T+914.806*T*LN(T)
      -.037416845*T**2+2.42242833E-07*T**3-1.84681E+10*T**(-1);  
  16500.00 Y +20031412.8-18268.3895*T+1861.258*T*LN(T)
      -.0761213*T**2+5.38855667E-07*T**3-3.939352E+10*T**(-1);  
  20000.00 N PURE4 !

 FUNCT GGASXE2 298.15 -12203.7597-137.981553*T-20.77691*T*LN(T)
      -4.6678605E-06*T**2+4.43969167E-10*T**3-45209.57*T**(-1);  
   2000.00 N PURE4 ! 
$ -------------------------------------

$========================================================================
$ Y    (Stable Structure = HCP_A3)
$ -------------------------------------
 FUNCT GHSERYY 100.00 -8011.09379+128.572856*T-25.6656992*T*LN(T)
    -1.75716414E-3*T**2-4.17561786E-7*T**3+26911.509*T**(-1); 1000 Y
     -7179.74574+114.497104*T-23.4941827*T*LN(T)
    -3.8211802E-3*T**2-8.2534534E-8*T**3; 1795.15 Y
     -67480.7761+382.124727*T-56.9527111*T*LN(T)
    +2.31774379E-3*T**2-7.22513088E-8*T**3+18077162.6*T**(-1); 3700 N !

 FUNCT GLIQYY  100.00 2098.50738+119.418730*T-24.6467508*T*LN(T)
    -3.47023463E-3*T**2-8.12981167E-7*T**3+23713.7332*T**(-1); 1000 Y
     +7386.44846+19.4520171*T-9.06816270*T*LN(T)
    -1.89533369E-2*T**2+1.75953270E-6*T**3; 1795.15 Y
     -12976.5957+257.400783*T-43.0952000*T*LN(T); 3700 N !

 FUNCT GFCCYY 100.00 +GHSERYY#+6000; 3700 N !

 FUNCT GBCCYY  100.00 -833.658863+123.667346*T-25.5832578*T*LN(T)
    -2.37175965E-3*T**2+9.10372497E-9*T**3+27340.0687*T**(-1); 1000 Y
     -1297.79829+134.528352*T-27.30384768*T*LN(T)
    -5.41757644E-4*T**2-3.05012175E-7*T**3; 1795.15 Y
     +15389.4975+0.981325399*T-8.88296647*T*LN(T)
    -9.04576576E-3*T**2+4.02944768E-7*T**3-2542575.96*T**(-1); 3700 N !
$ -------------------------------------
 
$========================================================================
$ Yb   (Stable Structure = FCC_A1)
$ -------------------------------------
 FUNCT GHSERYB  298.15 -9370.941+189.327664*T-40.0791*T*LN(T)
    +42.27115E-3*T**2-22.242E-6*T**3; 553 Y
     -8192.154+121.065655*T-26.7591*T*LN(T)-2.56065E-3*T**2;  1033 Y
     +16034.89-89.478241*T+2.7623966*T*LN(T)
    -17.961331E-3*T**2+1.421719E-6*T**3-3631462*T**(-1); 2000 N PURE3 !
 
 FUNCT GLIQYB   298.15 +7030.788-40.615571*T-1.8061816*T*LN(T)
    -32.50938E-3*T**2+5.136665E-6*T**3-370554*T**(-1);  1033 Y
     -6445.835+186.690398*T-36.7774*T*LN(T);  2000 N !
 
 FUNCT GBCCYB   298.15 -965.99-21.293677*T-3.8534432*T*LN(T)
    -30.009694E-3*T**2+4.743871E-6*T**3-334650*T**(-1);  1033 Y
     -13368.113+188.313864*T-36.1079*T*LN(T);  1097 Y
     -3911.847+113.174165*T-25.7402233*T*LN(T)
    -4.743348E-3*T**2+0.363044E-6*T**3-1553668*T**(-1);  2000 N !

 FUNCT GHCPYB   298.15 +GHSERYB#+5000; 2000 N PURE5 !
$ -------------------------------------
 
$========================================================================
$ Zn   (Stable Structure = HCP_ZN/HCP_A3)
$ -------------------------------------
 FUNCT GHSERZN  298.15 -7285.787+118.470069*T-23.701314*T*LN(T)
    -1.712034E-3*T**2-1.264963E-6*T**3; 692.677 Y
     -11070.546+172.345644*T-31.38*T*LN(T)+470.47E24*T**(-9); 1700 N !

 FUNCT GHCPZN   298.15 +GHSERZN#+2969.82-1.56968*T; 1700 N !
 
 FUNCT GLIQZN   298.15 
     +GHSERZN#+7157.222-10.29305*T-358.949E-21*T**7; 692.677 Y
     -3620.385+161.60854*T-31.38*T*LN(T); 1700 N !
 
 FUNCT GFCCZN   298.15 +GHSERZN#+2969.82-1.56968*T; 1700 N !
 
 FUNCT GBCCZN   298.15 +GHSERZN#+2886.96-2.5104*T; 1700 N !
$ -------------------------------------
 
$========================================================================
$ Zr   (Stable Structure = HCP_A3)
$ -------------------------------------
 FUNCT GHSERZR  130.00 -7827.595+125.64905*T-24.1618*T*LN(T)
    -4.37791E-3*T**2+34971*T**(-1);  2128 Y
     -26085.921+262.724183*T-42.144*T*LN(T)
    -1342.896E28*T**(-9);  6000 N !
 
 FUNCT GLIQZR   298.15 
     +GHSERZR#+18147.69-9.080812*T+1627.5E-25*T**7; 2128 Y
     -8281.26+253.812609*T-42.144*T*LN(T); 6000 N !
 
 FUNCT GFCCZR 298.15 +GHSERZR#+7600-0.9*T; 6000 N !
 
 FUNCT GBCCZR   298.15 -525.539+124.9457*T-25.607406*T*LN(T)
    -0.340084E-3*T**2-0.009729E-6*T**3+25233*T**(-1)
    -0.076143E-9*T**4;  2128 Y
     -30705.955+264.284163*T-42.144*T*LN(T)
    +1276.058E29*T**(-9);  6000 N !
$ -------------------------------------


$************************************************************************
$                                           END OF PURE5funct_SEQ.TDB !!!
$************************************************************************
